Repository: 220719/revisao-hipertermia

# 🧲 Revisão Sistemática — Hipertermia Magnética

Plataforma colaborativa para revisão sistemática de artigos científicos sobre hipertermia magnética para tratamento de câncer.

## Sobre o projeto

Este repositório contém o pipeline completo de extração, análise e consulta de artigos científicos sobre Magnetic Fluid Hyperthermia (MFH), desenvolvido para subsidiar a escrita de um artigo de revisão submetido a revista científica convidada.

### Grupo
- Luiz Fernando Cotica
- Gabriel Tolardo
- Anuar Mincache

## Perguntas da revisão

| # | Pergunta |
|---|----------|
| Q1 | O que é hipertermia magnética? |
| Q2 | Quais mecanismos geram calor nas nanopartículas? |
| Q3 | Quais propriedades das nanopartículas controlam o aquecimento? |
| Q4 | Quais parâmetros estão envolvidos na aplicação? |
| Q5 | Quais fatores biológicos impactam o processo? |
| Q6 | Quais problemas a técnica enfrenta? |
| Q7 | Qual a contribuição integradora do artigo? |

## Stack tecnológica

| Componente | Tecnologia |
|-----------|------------|
| Extração de PDF | PyMuPDF |
| Extração estruturada | Claude Batch API |
| Banco de dados | DuckDB |
| Busca semântica | ChromaDB |
| Chat RAG | Claude API |
| Interface | Streamlit |
| Controle de acesso | Google OAuth |

## Como rodar localmente

git clone https://github.com/220719/revisao-hipertermia.git
cd revisao-hipertermia
uv sync
cp .env.example .env
uv run streamlit run app/app.py

## Como atualizar com novos artigos

uv run python src/extrator_pdf.py
uv run python src/extrator_llm.py
uv run python src/database.py
uv run python src/indexador.py
git add data/artigos.duckdb data/extraidos/ data/chroma/
git commit -m "data: novos artigos"
git push

## Contato

Anuar Mincache — ajmincache2@uem.br — Maringá, Paraná, Brasil

File: data/extraidos/04__Magnetic_hyperthermia_in_oncology__Nanomaterials-driven_comb.json
{
  "autores": "Xiong et al.",
  "ano": 2025,
  "periodico": "Materials Today Bio",
  "titulo": "Magnetic hyperthermia in oncology: Nanomaterials-driven combinatorial strategies for synergistic therapeutic gains",
  "doi": "10.1016/j.mtbio.2025.102070",
  "tipo_estudo": "revisao",
  "q1": {
    "conceito_tecnica": "MHT utiliza nanopartículas magnéticas (MNPs) para converter energia de campo magnético alternante (AMF) em calor localizado, elevando a temperatura intratumoral a níveis citotóxicos de forma minimamente invasiva e espacialmente precisa para ablação tumoral.",
    "etapas_processo": [
      "Administração das MNPs via injeção intravenosa ou local no tumor",
      "Acumulação das MNPs no sítio tumoral por direcionamento ativo ou passivo",
      "Aplicação de campo magnético alternante (AMF) externo",
      "Conversão de energia eletromagnética em energia térmica pelas MNPs",
      "Elevação da temperatura intratumoral a níveis citotóxicos (42–46°C)",
      "Destruição seletiva das células cancerosas"
    ],
    "internalizacao_nps": "As MNPs podem ser administradas via injeção intravenosa ou local, acumulando-se no tumor por efeito EPR ou por direcionamento ativo com MNPs funcionalizadas; MNPs funcionalizadas com ligantes (anticorpos, aptâmeros) promovem internalização celular específica.",
    "aplicacao_campo": "Um AMF externo é aplicado sobre o sítio tumoral, com alta capacidade de penetração tecidual sem atenuação significativa, permitindo o tratamento de tumores profundos.",
    "janela_termica_min_C": 42.0,
    "janela_termica_max_C": 46.0,
    "vias_morte_celular": [
      "apoptose",
      "necrose",
      "ferroptose",
      "imunomodulacao"
    ]
  },
  "q2": {
    "relaxacao_neel": true,
    "relaxacao_browniana": true,
    "perdas_histerese": true,
    "interacoes_coletivas": true,
    "nanoscale_heating": true,
    "forma_onda_campo": null,
    "mecanismo_dominante": "Para NPs superparamagnéticas abaixo de 15 nm, a relaxação de Néel é o mecanismo dominante, enquanto partículas maiores são dominadas pela relaxação Browniana; em materiais ferromagnéticos, as perdas por histerese são predominantes.",
    "descricao_mecanismo": "A geração de calor em materiais magnéticos baseia-se em processos de relaxação em nanoescala e perdas por histerese, conforme descrito por Rosensweig. A relaxação de Néel ocorre em NPs superparamagnéticas, onde o momento magnético se reorienta dentro da rede cristalina contra a energia de anisotropia magnetocristalina, dependendo do volume da partícula e da constante de anisotropia. A relaxação Browniana decorre da rotação física da partícula no meio fluido, governada pelo volume hidrodinâmico e pela viscosidade. Além disso, Rinaldi et al. propuseram o MagMED (magnetically mediated energy delivery), um efeito térmico em nanoescala impulsionado por interações spin-rede em AMFs de alta frequência, permitindo deposição precisa de energia no nível celular."
  },
  "q3": {
    "material": "Fe3O4 (magnetita/SPIONs), ferritas (CoFe2O4, MnFe2O4, NiFe2O4, CuFe2O4), ligas metálicas (FePt, FePd, FeCo), nanopartículas de ouro superparamagnéticas (SPAuNPs)",
    "composicao_quimica": "Fe3O4; MFe2O4 (M = Co, Mn, Ni, Cu, Zn, Mg); FePt; FePd; Fe-Co; Fe3O4/Au; Fe3O4@SiO2",
    "dopagem": "Zn, Mn, Co, Ni, Cu, Gd (gadolínio em Gd-IONPs)",
    "tamanho_nm": null,
    "faixa_tamanho_min_nm": 3.7,
    "faixa_tamanho_max_nm": 200.0,
    "forma": "esférica ou cubo ou haste",
    "arquitetura_multicore": true,
    "anisotropia": "anisotropia magnetocristalina; anisotropia de forma (para partículas não esféricas como bastonetes e cubos); anisotropia de superfície",
    "revestimento": "PEG, quitosana, sílica, ouro, PLGA, dextrana, ácido oleico, PVP, aminosilano (NanoTherm®)",
    "material_autorregulavel": true,
    "SAR_W_g": 5000.0,
    "ILP_nHm2_kg": null,
    "magnetizacao_saturacao_emu_g": 90.0,
    "relacao_estrutura_propriedade": "Partículas abaixo de 20 nm tornam-se superparamagnéticas (SPIONs), exibindo coercividade e remanência zero, o que é ideal para aplicações biomédicas. Formas não esféricas (bastonetes, cubos) apresentam maior anisotropia magnética e maiores perdas por histerese, resultando em valores de SAR significativamente mais elevados em comparação com partículas esféricas."
  },
  "q4": {
    "amplitude_kA_m": null,
    "frequencia_kHz": null,
    "produto_Hf": null,
    "dentro_limite_seguranca": true,
    "tempo_tratamento_min": 30.0,
    "forma_onda": null,
    "dosimetria_termica": "Monitoramento intratumoral por sondas de temperatura invasivas (thermal probes) e sondas de fibra óptica; modelagem de fronteira térmica por MRI/CT",
    "distribuicao_espacial_calor": "A distribuição de calor pode ser heterogênea devido à distribuição irregular das MNPs e à arquitetura vascular desordenada do tumor; injeção multiponto e o efeito bystander térmico são usados para melhorar a uniformidade do aquecimento.",
    "padronizacao_reportada": false
  },
  "q5": {
    "tipo_estudo": "in vitro",
    "linhagem_celular": "4T1, A431, L929, H22, CT26, U87MG, C6",
    "modelo_animal": "camundongo",
    "tipo_cancer": "glioblastoma, próstata, mama, melanoma, carcinoma hepatocelular, sarcoma, condrossarcoma",
    "concentracao_mg_mL": null,
    "agregacao_discutida": true,
    "viscosidade_discutida": true,
    "imobilizacao_celular": false,
    "perfusao_discutida": true,
    "protein_corona": false,
    "biodistribuicao": true,
    "toxicidade_avaliada": true,
    "localizacao_intracelular": true,
    "apoptose": true,
    "necrose": true,
    "ferroptose": true,
    "imunomodulacao": true
  },
  "q6": {
    "limitacoes_reportadas": [
      "Baixa taxa de captação específica das NPs (ex.: NanoTherm® com 738–985 pH·m²·kg⁻¹) exige altas concentrações de ferro",
      "Artefatos de MRI e vazamento de nanopartículas associados à alta concentração de ferro necessária",
      "Gradientes de pressão osmótica tumoral exacerbam a redistribuição das NPs, levando a aquecimento fora do alvo",
      "Hipertermia suave (39–42°C) induz superexpressão de proteínas de choque térmico (HSPs), provocando termoresistência transitória",
      "Penetração limitada de NIR (5–10 mm) restringe PTT a tumores superficiais",
      "Distribuição não homogênea do calor em MHT de modalidade única",
      "Complexidade e alto custo dos dispositivos de AMF",
      "Termometria invasiva e limitada para monitoramento in vivo",
      "Acumulação hepática/esplênica de SPIONs tradicionais e riscos de retenção a longo prazo",
      "Agomeração de NPs durante aplicação de AMF devido à alta energia de superfície e forças magnéticas e de van der Waals"
    ],
    "problemas_SAR_ILP": true,
    "falta_padronizacao": true,
    "recomendacoes_futuras": [
      "Padronização de dispositivos de AMF e limites de segurança (revisão do limite de Brezovich para tumores cerebrais)",
      "Desenvolvimento de estratégias de nanofabricação escalável para MNPs de próxima geração",
      "Investigação da biosegurança a longo prazo das MNPs in vivo",
      "Otimização de plataformas de terapia combinada (MHT + PTT, radioterapia, quimioterapia, imunoterapia)",
      "Desenvolvimento de termometria não invasiva e em tempo real",
      "Aprofundamento dos estudos sobre a interação entre HT e cuproptose para estratégias integradas"
    ],
    "gaps_identificados": [
      "A interação entre MHT e cuproptose permanece inexplorada",
      "Informações limitadas sobre a distribuição de MNPs nos tecidos tumorais in vivo",
      "Falta de padronização nos protocolos de AMF e dosimetria térmica entre estudos clínicos",
      "Translação clínica limitada de nanomedicamentos baseados em ultrassom e outras modalidades combinadas",
      "Escassez de ensaios clínicos de grande porte para a maioria das terapias combinadas com MHT"
    ]
  },
  "q7": {
    "integracao_fisica": "O artigo descreve os mecanismos físicos de geração de calor (relaxação de Néel e Browniana, perdas por histerese, MagMED) e a relação entre parâmetros de AMF (frequência, amplitude) e eficiência de aquecimento (SAR), fornecendo base física para otimização dos sistemas.",
    "integracao_engenharia": "O artigo delineia estratégias de engenharia de nanomateriais (síntese, morfologia, revestimento superficial, funcionalização) para otimizar SAR, biodistribuição, estabilidade coloidal e direcionamento tumoral das MNPs, além de abordar desafios de padronização de dispositivos de AMF.",
    "integracao_biologia": "O artigo mapeia detalhadamente os mecanismos celulares e moleculares de morte celular induzida por MHT (apoptose, necrose, ferroptose, piroptose, cuproptose, necroptose), integrando conceitos do microambiente tumoral (hipóxia, acidez) para explicar a seletividade terapêutica.",
    "integracao_materiais": "O artigo classifica sistematicamente nanomateriais inorgânicos (ferritas, ligas metálicas, óxidos metálicos), orgânicos (lipossomas, polímeros) e híbridos orgânico-inorgânicos para MHT, relacionando composição química, estrutura e propriedades magnéticas à eficiência terapêutica.",
    "mensagem_principal": "Este artigo de revisão fornece uma análise abrangente da terapia por hipertermia magnética, desde suas bases históricas e mecanismos de morte celular até os nanomateriais de última geração e estratégias de terapia combinada (com PTT, radioterapia, quimioterapia e imunoterapia), identificando os principais gargalos para a translação clínica e propondo um roteiro para o desenvolvimento de plataformas MHT de próxima geração para oncologia de precisão."
  },
  "custom_id": "04__Magnetic_hyperthermia_in_oncology__Nanomaterials-driven_comb"
}

File: data/extraidos/06_Carbon-coated_iron_oxide_nanoparticles__A_pathway_to_enhanced.json
{
  "autores": "Elkady et al.",
  "ano": 2026,
  "periodico": "Journal of Magnetism and Magnetic Materials",
  "titulo": "Carbon-coated iron oxide nanoparticles: A pathway to enhanced magnetic performance and hyperthermia applications",
  "doi": "10.1016/j.jmmm.2026.174094",
  "tipo_estudo": "in vitro",
  "q1": {
    "conceito_tecnica": "A hipertermia magnética é uma abordagem terapêutica na qual nanopartículas geram calor localizado sob um campo magnético alternante (AMF), possibilitando o tratamento seletivo de tumores. A eficiência de aquecimento é governada pelo SAR, que depende de propriedades magnéticas intrínsecas como magnetização de saturação, anisotropia magnética, tamanho de partícula e estrutura superficial.",
    "etapas_processo": [
      "Síntese das nanopartículas de óxido de ferro (IONPs) por método hidrotérmico",
      "Revestimento com carbono utilizando frutose como precursor e PVP como estabilizante",
      "Pirólise em forno tubular sob fluxo de argônio a 370°C por 2,5 h para converter frutose em camada de carbono amorfo",
      "Dispersão das nanopartículas em suspensão coloidal aquosa",
      "Exposição ao campo magnético alternante (AMF) a 260 kHz e amplitudes de 16 a 52 kA/m",
      "Monitoramento da evolução de temperatura com sensor de fibra óptica",
      "Cálculo do SAR a partir da inclinação inicial da curva temperatura vs. tempo"
    ],
    "internalizacao_nps": null,
    "aplicacao_campo": "O AMF é gerado por um circuito ressonante RLC (Hüttinger 2,5/300) com bobina de seis voltas resfriada a água de 2,5 cm de diâmetro, operando a 260 kHz com amplitudes variando de 16 a 52 kA/m.",
    "janela_termica_min_C": null,
    "janela_termica_max_C": 50.0,
    "vias_morte_celular": []
  },
  "q2": {
    "relaxacao_neel": true,
    "relaxacao_browniana": true,
    "perdas_histerese": null,
    "interacoes_coletivas": true,
    "nanoscale_heating": true,
    "forma_onda_campo": null,
    "mecanismo_dominante": "O mecanismo dominante é a relaxação de Néel, cuja distribuição de tempos de relaxação é otimizada pelo revestimento de carbono, aumentando a fração de partículas que dissipam energia dentro do período do AMF.",
    "descricao_mecanismo": "Sob excitação de radiofrequência, a geração de calor surge de processos de relaxação magnética, principalmente pelos mecanismos de Néel e Brownian, com a contribuição dominante determinada pelo menor tempo de relaxação. A relaxação Browniana depende explicitamente da viscosidade do meio e do volume hidrodinâmico. O revestimento de carbono modifica a distribuição de tempos de relaxação de Néel, aumentando a fração de partículas que contribuem para a dissipação de energia por ciclo, resultando em um aumento de aproximadamente 2× no SAR do sistema revestido em relação ao não revestido."
  },
  "q3": {
    "material": "Fe3O4/γ-Fe2O3 com revestimento de carbono amorfo",
    "composicao_quimica": "Mistura de magnetita (Fe3O4) e maghemita (γ-Fe2O3) em estrutura espinélio cúbica, com camada de carbono amorfo",
    "dopagem": null,
    "tamanho_nm": 31.0,
    "faixa_tamanho_min_nm": 15.0,
    "faixa_tamanho_max_nm": 31.0,
    "forma": "esférica",
    "arquitetura_multicore": false,
    "anisotropia": "anisotropia efetiva de superfície e magneto-cristalina, modificada pelo revestimento de carbono que altera a configuração de spins superficiais e as interações de troca na fronteira do óxido",
    "revestimento": "carbono amorfo (derivado de frutose por pirólise)",
    "material_autorregulavel": false,
    "SAR_W_g": 502.0,
    "ILP_nHm2_kg": null,
    "magnetizacao_saturacao_emu_g": 128.0,
    "relacao_estrutura_propriedade": "O revestimento de carbono amorfo preserva a cristalinidade do núcleo espinélio e estabiliza o balanço Fe2+/Fe3+, reduzindo a oxidação para maghemita e diminuindo a desordem de spins superficiais, o que resulta em aumento da magnetização de saturação (de 121 para 128 emu/gFe) e mais que dobra o SAR (de 232 para 502 W/gFe). O crescimento de tamanho e a formação de agregados compactos promovem interações dipolares mais fortes, aumentando a anisotropia efetiva e a coercividade."
  },
  "q4": {
    "amplitude_kA_m": 52.0,
    "frequencia_kHz": 260.0,
    "produto_Hf": 13520000000.0,
    "dentro_limite_seguranca": null,
    "tempo_tratamento_min": null,
    "forma_onda": null,
    "dosimetria_termica": "Cálculo do SAR a partir da inclinação inicial da curva temperatura vs. tempo usando sensor de fibra óptica com precisão de ±0,1°C posicionado no centro da amostra em Dewar de vidro",
    "distribuicao_espacial_calor": "Medições realizadas em 1 mL de suspensão aquosa em Dewar de vidro transparente, com sensor de temperatura posicionado no centro da amostra; temperatura máxima mantida abaixo de 50°C",
    "padronizacao_reportada": false
  },
  "q5": {
    "tipo_estudo": "in vitro",
    "linhagem_celular": null,
    "modelo_animal": null,
    "tipo_cancer": null,
    "concentracao_mg_mL": 4.9,
    "agregacao_discutida": true,
    "viscosidade_discutida": true,
    "imobilizacao_celular": false,
    "perfusao_discutida": false,
    "protein_corona": false,
    "biodistribuicao": false,
    "toxicidade_avaliada": false,
    "localizacao_intracelular": false,
    "apoptose": false,
    "necrose": false,
    "ferroptose": false,
    "imunomodulacao": false
  },
  "q6": {
    "limitacoes_reportadas": [
      "O revestimento de carbono não é uniforme, apresentando descontinuidades, rachaduras ou lacunas na superfície",
      "O revestimento de carbono foi observado apenas nas partículas maiores da amostra M2, não em todas as partículas",
      "A temperatura máxima foi mantida abaixo de 50°C para minimizar evaporação do solvente e desestabilização dos coloides, limitando a avaliação em temperaturas hipertérmicas mais elevadas",
      "O conjunto menor de medições TEM para M1 (15 partículas) aumenta a incerteza estatística",
      "Ausência de avaliações de biocompatibilidade e desempenho in vivo",
      "Os departures do comportamento linear-response nos maiores campos aplicados limitam a validade estrita do modelo LRT"
    ],
    "problemas_SAR_ILP": false,
    "falta_padronizacao": false,
    "recomendacoes_futuras": [
      "Otimizar o processo de revestimento para alcançar maior uniformidade da camada de carbono",
      "Explorar funcionalização com ligantes de direcionamento para melhorar resultados terapêuticos personalizados",
      "Realizar estudos aprofundados de biocompatibilidade",
      "Realizar avaliações estendidas em aplicações diagnósticas e de gerenciamento térmico",
      "Investigar desempenho de aquecimento in vivo"
    ],
    "gaps_identificados": [
      "Ausência de estudos de citotoxicidade e biocompatibilidade das nanopartículas revestidas com carbono",
      "Falta de avaliação do desempenho de hipertermia em condições biologicamente relevantes (meio viscoso, ambiente intracelular)",
      "Necessidade de investigar a distribuição de tamanho do revestimento de carbono para otimizar uniformidade",
      "Ausência de estudos de biodistribuição e eficácia terapêutica in vivo",
      "Mecanismos magnéticos específicos da interface carbono-óxido não podem ser completamente estabelecidos apenas por espectroscopia vibracional"
    ]
  },
  "q7": {
    "integracao_fisica": "O artigo aplica teoria de resposta linear (LRT), relaxação de Néel e Brownian, e análise de SAXS para correlacionar a organização estrutural em suspensão coloidal com a distribuição de tempos de relaxação e a dissipação de energia magnética sob AMF.",
    "integracao_engenharia": "O trabalho desenvolve um protocolo de síntese eco-friendly usando frutose como precursor de carbono e pirólise controlada, demonstrando que o design de interface núcleo-casca pode mais que dobrar o SAR sob condições de campo clinicamente relevantes.",
    "integracao_biologia": "O artigo discute as implicações do revestimento de carbono para aplicações em hipertermia magnética para terapia do câncer, destacando a necessidade futura de avaliações de biocompatibilidade e estudos in vivo, além de mencionar potencial para drug delivery direcionado.",
    "integracao_materiais": "A caracterização multitécnica (TEM, XRD, SAXS, FTIR, Raman, UV-Vis, VSM) revela como o revestimento de carbono amorfo preserva a cristalinidade do espinélio, estabiliza o balanço Fe2+/Fe3+, reduz desordem de spins superficiais e promove interações dipolares coletivas que potencializam as propriedades magnéticas.",
    "mensagem_principal": "A síntese eco-friendly de nanopartículas de óxido de ferro revestidas com carbono amorfo (IONPs@C) produz materiais com SAR mais que dobrado (de 232 para 502 W/gFe) em relação às partículas não revestidas, demonstrando que o design interfacial núcleo-casca através do revestimento de carbono pode simultaneamente preservar a integridade cristalina, estabilizar a fase magnetita, reduzir a desordem de spins superficiais e promover interações dipolares coletivas favoráveis para aplicações em hipertermia magnética no tratamento do câncer."
  },
  "custom_id": "06_Carbon-coated_iron_oxide_nanoparticles__A_pathway_to_enhanced"
}

File: data/extraidos/09__Engineered_Zn0_2Fe2_8O4_Cu_II_-Based_Core_Shell_Nanoparticle.json
{
  "autores": "Nuñez et al.",
  "ano": 2026,
  "periodico": "ACS Applied Nano Materials",
  "titulo": "Engineered Zn0.2Fe2.8O4@Cu(II)-Based Core@Shell Nanoparticles for Magnetic Hyperthermia-Enhanced Catalysis",
  "doi": "10.1021/acsanm.6c01226",
  "tipo_estudo": "in vitro",
  "q1": {
    "conceito_tecnica": "A hipertermia magnética (MH) é um processo no qual nanopartículas magnéticas geram calor sob a aplicação de campos magnéticos alternados (AMF), permitindo aquecimento localizado e remotamente controlado. No contexto deste artigo, a MH é utilizada para ativar cataliticamente a reação de Fenton-like, acelerando a degradação de compostos orgânicos.",
    "etapas_processo": [
      "Síntese das nanopartículas de ferrita de zinco (Zn0.2Fe2.8O4) por decomposição térmica de precursores orgânicos",
      "Revestimento das nanopartículas com hidróxido de cobre por precipitação, seguido de oxidação térmica para formação de CuO",
      "Dispersão das nanopartículas core@shell no meio reacional (tampão acetato, pH 5)",
      "Aplicação do campo magnético alternado (60 mT, 96 kHz) para geração de calor localizado via hipertermia magnética",
      "Adição de H2O2 para iniciar a reação de Fenton-like catalisada pela camada de Cu(II)",
      "Geração de radicais ·OH que degradam o corante orgânico (azul de metileno)"
    ],
    "internalizacao_nps": "O artigo não descreve internalização celular das NPs; o estudo foca em aplicações de remediação ambiental (degradação de corante) e não em sistemas biológicos celulares.",
    "aplicacao_campo": "Um campo magnético alternado de 60 mT e 96 kHz é aplicado externamente por meio de um sistema de indução FIVES CELES AMF com bobina de cobre resfriada a água, sob agitação contínua para manter a suspensão homogênea.",
    "janela_termica_min_C": null,
    "janela_termica_max_C": null,
    "vias_morte_celular": []
  },
  "q2": {
    "relaxacao_neel": true,
    "relaxacao_browniana": true,
    "perdas_histerese": null,
    "interacoes_coletivas": null,
    "nanoscale_heating": true,
    "forma_onda_campo": null,
    "mecanismo_dominante": "A relaxação de Néel é o mecanismo dominante para o aquecimento das nanopartículas de ferrita de zinco, sendo crítica para a resposta eficiente do nanoacquecedor independentemente da viscosidade do meio ou da aglomeração das nanopartículas.",
    "descricao_mecanismo": "As nanopartículas de Zn0.2Fe2.8O4 apresentam comportamento superparamagnético em temperatura ambiente, com baixa anisotropia magnética devido à substituição de Zn, o que favorece a relaxação de Néel como mecanismo dominante de dissipação de energia sob campo magnético alternado. Cada nanopartícula atua como uma fonte de calor nanoscópica, gerando aquecimento localizado na superfície catalítica da camada de Cu(II), potencialmente acelerando as reações superficiais de Fenton-like de forma mais eficiente do que o aquecimento convencional em bulk. O SAR determinado foi de aproximadamente 70 W/g sob campo de 60 mT e 96 kHz."
  },
  "q3": {
    "material": "Ferrita de zinco (núcleo) com revestimento de Cu(II) (CuO/Cu(OH)2)",
    "composicao_quimica": "Zn0.2Fe2.8O4 (núcleo); CuO/Cu(OH)2 (casca)",
    "dopagem": "Zinco (Zn2+) na estrutura espinélio da ferrita",
    "tamanho_nm": 19.0,
    "faixa_tamanho_min_nm": 16.0,
    "faixa_tamanho_max_nm": 22.0,
    "forma": "esférica",
    "arquitetura_multicore": false,
    "anisotropia": "Baixa anisotropia magnética devido à substituição de Zn2+ nos sítios tetraédricos da estrutura espinélio, favorecendo comportamento superparamagnético",
    "revestimento": "CuO/Cu(OH)2 (casca amorfa com espessura média de 2,8 ± 0,9 nm)",
    "material_autorregulavel": false,
    "SAR_W_g": 70.0,
    "ILP_nHm2_kg": null,
    "magnetizacao_saturacao_emu_g": 76.0,
    "relacao_estrutura_propriedade": "A substituição de Zn2+ nos sítios tetraédricos da estrutura espinélio reduz a anisotropia magnética e aumenta a magnetização de saturação (76 emu/g), favorecendo o comportamento superparamagnético e a relaxação de Néel, que é o mecanismo responsável pelo aquecimento eficiente sob campo magnético alternado. A arquitetura core@shell permite a otimização independente das propriedades magnéticas do núcleo (para geração de calor) e da atividade catalítica da casca de Cu(II) (para reação de Fenton-like)."
  },
  "q4": {
    "amplitude_kA_m": null,
    "frequencia_kHz": 96.0,
    "produto_Hf": null,
    "dentro_limite_seguranca": null,
    "tempo_tratamento_min": 60.0,
    "forma_onda": null,
    "dosimetria_termica": "Taxa de aquecimento inicial (dT/dt) obtida pelo ajuste linear dos primeiros 4 minutos após acionamento do campo magnético alternado, monitorada por sensor de fibra óptica inserido na amostra",
    "distribuicao_espacial_calor": "Aquecimento localizado em nanoescala, onde cada nanopartícula atua como fonte de calor interna sob campo magnético alternado, promovendo reações superficiais na casca catalítica de forma mais eficiente do que o aquecimento convencional em bulk",
    "padronizacao_reportada": false
  },
  "q5": {
    "tipo_estudo": "in vitro",
    "linhagem_celular": null,
    "modelo_animal": null,
    "tipo_cancer": null,
    "concentracao_mg_mL": 1.0,
    "agregacao_discutida": true,
    "viscosidade_discutida": true,
    "imobilizacao_celular": false,
    "perfusao_discutida": false,
    "protein_corona": false,
    "biodistribuicao": false,
    "toxicidade_avaliada": false,
    "localizacao_intracelular": false,
    "apoptose": false,
    "necrose": false,
    "ferroptose": false,
    "imunomodulacao": false
  },
  "q6": {
    "limitacoes_reportadas": [
      "Lixiviação de cobre (Cu) durante os ciclos catalíticos, reduzindo a estabilidade do catalisador e contribuindo para reação homogênea indesejada",
      "Diminuição gradual da eficiência catalítica após três ciclos de reutilização",
      "Transformação incompleta de Cu(OH)2 em CuO durante a síntese, facilitando a perda de cobre",
      "Escalabilidade limitada da rota de síntese para atender à demanda de material e reduzir custos de produção"
    ],
    "problemas_SAR_ILP": false,
    "falta_padronizacao": false,
    "recomendacoes_futuras": [
      "Otimização adicional do material para minimizar a lixiviação de metais e melhorar a eficiência de reutilização do catalisador",
      "Melhorias na escalabilidade da rota de síntese para reduzir custos de produção",
      "Investigação mais aprofundada da contribuição homogênea versus heterogênea na reação catalítica"
    ],
    "gaps_identificados": [
      "Mecanismo exato de aquecimento localizado em nanoescala versus aquecimento bulk ainda necessita de investigação mais detalhada",
      "Distinção entre contribuições homogêneas (íons lixiviados) e heterogêneas (superfície das NPs) na geração de radicais via EPR",
      "Avaliação de aplicações biomédicas in vivo com o sistema core@shell desenvolvido",
      "Falta de determinação do produto H×f e comparação com limites de segurança biológica"
    ]
  },
  "q7": {
    "integracao_fisica": "O artigo demonstra que o mecanismo de relaxação de Néel domina o aquecimento das nanopartículas superparamagnéticas de ferrita de zinco sob campo magnético alternado, gerando aquecimento localizado em nanoescala superior ao aquecimento convencional em bulk.",
    "integracao_engenharia": "O trabalho apresenta uma plataforma de nanocatalisadores core@shell que integra propriedades magnéticas (núcleo de ferrita de zinco) e catalíticas (casca de Cu(II)) em uma única nanopartícula, permitindo controle remoto da atividade catalítica via campo magnético e recuperação magnética do catalisador para reutilização.",
    "integracao_biologia": "O artigo discute o potencial das nanopartículas core@shell para aplicações biomédicas, incluindo terapia de câncer via geração de espécies reativas de oxigênio (·OH) no microambiente tumoral, embora os experimentos realizados sejam focados em remediação ambiental.",
    "integracao_materiais": "A arquitetura core@shell Zn0.2Fe2.8O4@Cu(II) permite a otimização independente das propriedades do núcleo magnético (alta magnetização de saturação, comportamento superparamagnético) e da casca catalítica (atividade Fenton-like termicamente ativada), demonstrando que a estrutura determina as propriedades funcionais do sistema.",
    "mensagem_principal": "Nanopartículas core@shell de Zn0.2Fe2.8O4@Cu(II) combinam geração de calor magnético e atividade catalítica Fenton-like, alcançando 99% de degradação de azul de metileno em 1 hora sob hipertermia magnética, com desempenho superior ao aquecimento convencional na mesma temperatura bulk, atribuído ao aquecimento localizado em nanoescala que acelera as reações superficiais da casca catalítica de Cu(II)."
  },
  "custom_id": "09__Engineered_Zn0_2Fe2_8O4_Cu_II_-Based_Core_Shell_Nanoparticle"
}

File: data/extraidos/101__Magnetic_Nanoparticles_in_Theranostics__From_Controlled_Syn.json
{
  "autores": "Colombo et al.",
  "ano": 2026,
  "periodico": "Journal of Nanotheranostics",
  "titulo": "Magnetic Nanoparticles in Theranostics: From Controlled Synthesis and Surface Engineering to Biological Performance and Clinical Translation",
  "doi": "10.3390/jnt7010007",
  "tipo_estudo": "revisao",
  "q1": {
    "conceito_tecnica": "A hipertermia magnética (MFH) utiliza nanopartículas magnéticas expostas a campos magnéticos alternantes para gerar calor localizado, danificando seletivamente tecidos tumorais. Essa abordagem pode aumentar a eficácia da quimioterapia ao aumentar a sensibilidade tumoral e promover vias apoptóticas.",
    "etapas_processo": [
      "Síntese das nanopartículas magnéticas (ex.: co-precipitação ou decomposição térmica)",
      "Funcionalização superficial para melhorar biocompatibilidade e direcionamento",
      "Administração/direcionamento das NPs ao tumor",
      "Aplicação de campo magnético alternante (AMF) externo",
      "Geração de calor localizado nas NPs",
      "Morte seletiva das células tumorais por elevação térmica"
    ],
    "internalizacao_nps": "As NPs podem ser internalizadas por células tumorais via endocitose mediada por receptor, facilitada por ligantes de direcionamento como ácido fólico conjugados à superfície das partículas.",
    "aplicacao_campo": "Um campo magnético alternante (AMF) externo é aplicado sobre a região tumoral, induzindo perdas magnéticas nas NPs que se convertem em calor localizado.",
    "janela_termica_min_C": null,
    "janela_termica_max_C": null,
    "vias_morte_celular": [
      "apoptose"
    ]
  },
  "q2": {
    "relaxacao_neel": true,
    "relaxacao_browniana": true,
    "perdas_histerese": true,
    "interacoes_coletivas": true,
    "nanoscale_heating": true,
    "forma_onda_campo": null,
    "mecanismo_dominante": "O mecanismo dominante depende da arquitetura das NPs: partículas de núcleo único dependem principalmente das relaxações de Néel e Browniana, enquanto clusters multicores e arquiteturas do tipo vórtice/nanoring podem aumentar as perdas magnéticas.",
    "descricao_mecanismo": "As nanopartículas magnéticas de domínio único dissipam energia sob AMF principalmente por relaxação de Néel (reversão da magnetização dentro da partícula) e relaxação Browniana (rotação física da partícula no meio). A imobilização das partículas em ambientes intracelulares ou tecido suprime a contribuição Browniana, reduzindo a eficiência de aquecimento. Clusters multicores e estruturas do tipo nanoring podem aumentar as perdas magnéticas sob as mesmas condições de campo, embora introduzam desafios de biodistribuição e maior risco de captação pelo sistema reticuloendotelial."
  },
  "q3": {
    "material": "Fe3O4 (magnetita) e γ-Fe2O3 (maghemita)",
    "composicao_quimica": "Fe3O4 ou γ-Fe2O3",
    "dopagem": null,
    "tamanho_nm": 22.4,
    "faixa_tamanho_min_nm": 5.0,
    "faixa_tamanho_max_nm": 50.0,
    "forma": "esférica",
    "arquitetura_multicore": true,
    "anisotropia": "anisotropia efetiva modificada por efeitos de tamanho finito, desordem superficial e defeitos em escala nanométrica",
    "revestimento": "quitosana, PEG, sílica",
    "material_autorregulavel": false,
    "SAR_W_g": 426.0,
    "ILP_nHm2_kg": null,
    "magnetizacao_saturacao_emu_g": 89.0,
    "relacao_estrutura_propriedade": "O aumento da cristalinidade e a otimização do tamanho/forma podem elevar a magnetização de saturação (Ms) e as perdas magnéticas, melhorando o SAR sob condições de campo clinicamente relevantes. Revestimentos superficiais e camadas funcionais podem simultaneamente aumentar o tamanho hidrodinâmico, alterar o equilíbrio de relaxação Browniana/Néel e reduzir o aquecimento efetivo ou a relaxividade se imobilizarem o núcleo ou promoverem agregação."
  },
  "q4": {
    "amplitude_kA_m": null,
    "frequencia_kHz": null,
    "produto_Hf": null,
    "dentro_limite_seguranca": true,
    "tempo_tratamento_min": null,
    "forma_onda": null,
    "dosimetria_termica": null,
    "distribuicao_espacial_calor": "O calor gerado pelas NPs é localizado no tecido tumoral, mas efeitos de dissipação térmica e perfusão tecidual (heat-sink) podem reduzir a elevação de temperatura local em relação às condições in vitro.",
    "padronizacao_reportada": false
  },
  "q5": {
    "tipo_estudo": "in vitro",
    "linhagem_celular": "MCF-7",
    "modelo_animal": "camundongo",
    "tipo_cancer": "mama, glioblastoma",
    "concentracao_mg_mL": null,
    "agregacao_discutida": true,
    "viscosidade_discutida": true,
    "imobilizacao_celular": true,
    "perfusao_discutida": true,
    "protein_corona": true,
    "biodistribuicao": true,
    "toxicidade_avaliada": true,
    "localizacao_intracelular": true,
    "apoptose": true,
    "necrose": false,
    "ferroptose": true,
    "imunomodulacao": false
  },
  "q6": {
    "limitacoes_reportadas": [
      "Insuficiente desenvolvimento de relações preditivas estrutura-propriedade-função conectando parâmetros de síntese ao desempenho magnético e resultados biológicos",
      "Variabilidade lote-a-lote nos métodos de síntese tradicionais como co-precipitação",
      "Avaliações de segurança conduzidas majoritariamente como estudos in vitro de curto prazo, sem investigações in vivo de longo prazo abrangentes",
      "Falta de técnicas de imobilização padronizadas e escaláveis para biossensores",
      "Métodos avançados de caracterização magnética como susceptibilidade AC subutilizados",
      "Valores de SAR reportados sem padronização de condições de campo, concentração e protocolo de medição",
      "Concentração intratumoral de NPs insuficiente sob limites seguros de dosagem",
      "Biodistribuição heterogênea e sequestração rápida pelo sistema reticuloendotelial",
      "Efeitos de dissipação térmica por perfusão tecidual que reduzem a elevação de temperatura local",
      "Limites de segurança de dispositivos que restringem a janela clínica utilizável de H×f"
    ],
    "problemas_SAR_ILP": true,
    "falta_padronizacao": true,
    "recomendacoes_futuras": [
      "Desenvolvimento de métodos de síntese verde (biológica/aquosa) que minimizem impacto ambiental",
      "Aprimoramento de técnicas de caracterização para monitoramento e controle durante a síntese",
      "Desenvolvimento de protocolos de funcionalização padronizados e escaláveis",
      "Avaliação de perfis de segurança de longo prazo e otimização de processos de fabricação",
      "Reportar SAR sob condições clínicas plausíveis de H-f e em dispersões fisiologicamente relevantes",
      "Desenvolvimento de sistemas teranósticos inteligentes com feedback terapêutico em tempo real",
      "Colaboração interdisciplinar contínua entre cientistas de materiais, químicos, engenheiros e profissionais de saúde",
      "Estabelecimento de estruturas de avaliação padronizadas para biodistribuição in vivo e toxicidade crônica"
    ],
    "gaps_identificados": [
      "Ausência de janelas de acompanhamento in vivo padronizadas de longo prazo para segurança e biodistribuição",
      "Painéis de imunogenicidade raramente incluídos nos estudos in vivo",
      "Métricas quantitativas de clearance e degradação raramente descritas",
      "Comparações cross-architecture de SAR e análises de falha translacional incomuns na literatura",
      "Evidências robustas in vivo para química de superfície → biodistribuição/clearance/direcionamento menos consistentemente reportadas do que afirmações de direcionamento in vitro",
      "Métricas de benchmarking explícitas para fabricação (dispersidade de tamanho, variabilidade lote-a-lote, rendimento) reportadas de forma inconsistente"
    ]
  },
  "q7": {
    "integracao_fisica": "O artigo contribui para a física ao discutir os mecanismos de relaxação magnética (Néel e Browniana), superparamagnetismo, barreira de energia de anisotropia (ΔE = KuV) e perdas magnéticas que fundamentam o aquecimento por hipertermia magnética.",
    "integracao_engenharia": "O artigo contribui para a engenharia ao analisar criticamente os métodos de síntese (co-precipitação, decomposição térmica, hidrotérmica) em termos de escalabilidade, reprodutibilidade e viabilidade de tradução clínica, incluindo considerações de CMC (Chemistry, Manufacturing and Controls).",
    "integracao_biologia": "O artigo contribui para a biologia ao revisar estudos de biocompatibilidade, citotoxicidade, biodistribuição, formação de corona proteica, interações celulares e resultados terapêuticos de NPs magnéticas em modelos in vitro e in vivo de câncer.",
    "integracao_materiais": "O artigo contribui para a ciência dos materiais ao mapear sistematicamente as relações estrutura-propriedade-função (SPF) para NPs de óxido de ferro, conectando tamanho de núcleo, cristalinidade, fase, morfologia e química superficial a métricas magnéticas (Ms, SAR, relaxividade r2) e resultados funcionais teranósticos.",
    "mensagem_principal": "Este artigo de revisão demonstra que a tradução clínica de nanopartículas magnéticas para teranóstica requer a otimização simultânea das propriedades do núcleo magnético e da identidade biológica controlada pela superfície, em vez de tratar esses aspectos como etapas separáveis, destacando a necessidade urgente de protocolos padronizados, avaliações de segurança de longo prazo e benchmarking de desempenho em condições fisiologicamente relevantes."
  },
  "custom_id": "101__Magnetic_Nanoparticles_in_Theranostics__From_Controlled_Syn"
}

File: data/extraidos/12__Multifunctional_magnetic_iron_oxide_nanoparticles__an_advanc.json
{
  "autores": "Zhao et al.",
  "ano": 2020,
  "periodico": "Theranostics",
  "titulo": "Multifunctional magnetic iron oxide nanoparticles: an advanced platform for cancer theranostics",
  "doi": "10.7150/thno.42564",
  "tipo_estudo": "revisao",
  "q1": {
    "conceito_tecnica": "A hipertermia magnética (MHT) é um conceito terapêutico clássico baseado no princípio de que células cancerígenas são mais vulneráveis do que células saudáveis quando a temperatura ambiente ultrapassa 41°C. O efeito térmico das nanopartículas magnéticas é gerado por um campo magnético alternante externo (AMF) e definido pela taxa de absorção específica (SAR).",
    "etapas_processo": [
      "Administração das nanopartículas magnéticas de Fe3O4 no organismo",
      "Acumulação das NPs no tecido tumoral (via EPR ou direcionamento ativo)",
      "Aplicação de campo magnético alternante externo (AMF)",
      "Geração de calor pelas NPs via absorção do campo magnético",
      "Morte das células tumorais por hipertermia"
    ],
    "internalizacao_nps": "As NPs são internalizadas pelas células tumorais via efeito EPR passivo ou por direcionamento ativo com ligantes como ácido fólico (FA) e PEG; após internalização, concentram-se principalmente nos lisossomos.",
    "aplicacao_campo": "O campo magnético alternante (AMF) é aplicado externamente sobre o tumor onde as NPs se acumulam, induzindo geração de calor pelas nanopartículas.",
    "janela_termica_min_C": 41.0,
    "janela_termica_max_C": null,
    "vias_morte_celular": [
      "apoptose"
    ]
  },
  "q2": {
    "relaxacao_neel": null,
    "relaxacao_browniana": null,
    "perdas_histerese": null,
    "interacoes_coletivas": null,
    "nanoscale_heating": null,
    "forma_onda_campo": null,
    "mecanismo_dominante": "O aquecimento é gerado pela absorção de energia do campo magnético alternante pelas nanopartículas superparamagnéticas de Fe3O4, caracterizado pela taxa de absorção específica (SAR).",
    "descricao_mecanismo": "As nanopartículas superparamagnéticas de Fe3O4 absorvem energia do campo magnético alternante externo e a convertem em calor. O SAR (taxa de absorção específica) define a taxa de energia absorvida por unidade de massa do agente quando submetido a radiofrequência. Os valores de SAR são influenciados pela morfologia e composição do agente MHT, assim como pelas propriedades do campo magnético como frequência (f) e amplitude (H), podendo ser aumentados incrementando-se f ou H."
  },
  "q3": {
    "material": "Fe3O4",
    "composicao_quimica": "Fe3O4",
    "dopagem": null,
    "tamanho_nm": null,
    "faixa_tamanho_min_nm": 20.0,
    "faixa_tamanho_max_nm": 50.0,
    "forma": "esférica",
    "arquitetura_multicore": true,
    "anisotropia": "anisotropia de volume magnético",
    "revestimento": "PEG",
    "material_autorregulavel": false,
    "SAR_W_g": null,
    "ILP_nHm2_kg": null,
    "magnetizacao_saturacao_emu_g": null,
    "relacao_estrutura_propriedade": "O tamanho das NPs de Fe3O4 determina suas propriedades magnéticas e de relaxividade: partículas menores que 10 nm apresentam superparamagnetismo, enquanto a redução do tamanho abaixo de 5 nm diminui o momento magnético e suprime o efeito T2, permitindo uso como agente T1. Nanopartículas maiores (20-50 nm) preparadas por coprecipitação ou sol-gel geralmente apresentam maiores valores de SAR para MHT."
  },
  "q4": {
    "amplitude_kA_m": 8.0,
    "frequencia_kHz": 230.0,
    "produto_Hf": null,
    "dentro_limite_seguranca": null,
    "tempo_tratamento_min": null,
    "forma_onda": null,
    "dosimetria_termica": null,
    "distribuicao_espacial_calor": null,
    "padronizacao_reportada": false
  },
  "q5": {
    "tipo_estudo": "in vitro",
    "linhagem_celular": null,
    "modelo_animal": "camundongo",
    "tipo_cancer": null,
    "concentracao_mg_mL": null,
    "agregacao_discutida": true,
    "viscosidade_discutida": false,
    "imobilizacao_celular": false,
    "perfusao_discutida": false,
    "protein_corona": false,
    "biodistribuicao": true,
    "toxicidade_avaliada": true,
    "localizacao_intracelular": true,
    "apoptose": true,
    "necrose": false,
    "ferroptose": false,
    "imunomodulacao": true
  },
  "q6": {
    "limitacoes_reportadas": [
      "Processo de preparação complexo, alto custo e longo período de ensaio clínico limitam o uso clínico dos fármacos baseados em Fe3O4",
      "A porcentagem disponível de acumulação tumoral ainda é inferior a 2% da dose administrada intravenosamente, mesmo com direcionamento magnético",
      "Pode não haver efeito EPR dos nanomateriais em tumores sólidos de seres humanos comparado com modelos de tumores em camundongos nus",
      "A toxicidade potencial das nanopartículas não foi devidamente abordada"
    ],
    "problemas_SAR_ILP": false,
    "falta_padronizacao": false,
    "recomendacoes_futuras": [
      "Desenvolver métodos de síntese mais simples e de menor custo para aplicações clínicas",
      "Melhorar a eficiência de acumulação tumoral das NPs de Fe3O4",
      "Investigar o efeito EPR em modelos tumorais humanos mais representativos",
      "Abordar adequadamente a toxicidade potencial das nanopartículas in vivo"
    ],
    "gaps_identificados": [
      "A aplicação clínica do Fe3O4 multifuncional é principalmente como agente de contraste MRI, sem integração real de diagnóstico e tratamento",
      "Falta de evidências do efeito EPR em tumores sólidos humanos comparado com modelos animais",
      "Poucos estudos de SAR em NPs preparadas por decomposição térmica, pois NPs pequenas geralmente têm baixo valor de SAR"
    ]
  },
  "q7": {
    "integracao_fisica": "O artigo descreve como o campo magnético alternante externo interage com nanopartículas superparamagnéticas para gerar calor via SAR, com dependência das propriedades do campo (frequência e amplitude).",
    "integracao_engenharia": "O artigo apresenta múltiplos métodos de síntese química e modificação de superfície de NPs de Fe3O4 para otimizar suas propriedades físico-químicas para aplicações biomédicas, incluindo MHT, MRI e entrega de fármacos.",
    "integracao_biologia": "O artigo discute a internalização celular das NPs, seus efeitos citotóxicos via hipertermia e reações de Fenton, biodistribuição in vivo, resposta imunológica e interação com o microambiente tumoral.",
    "integracao_materiais": "O artigo revisa como a composição, tamanho, morfologia e revestimento superficial das NPs de Fe3O4 determinam suas propriedades magnéticas, de relaxividade e SAR, e como diferentes estratégias de funcionalização melhoram biocompatibilidade e direcionamento tumoral.",
    "mensagem_principal": "As nanopartículas de Fe3O4 representam uma plataforma multifuncional avançada para teranóstica oncológica, integrando imageamento multimodal (MRI, CT, fluorescência), atividade enzimática (nanozima), hipertermia magnética, terapia fototérmica/fotodinâmica e entrega de fármacos/genes, com grande potencial para translação clínica mediante superação das limitações atuais de acumulação tumoral, custo e toxicidade."
  },
  "custom_id": "12__Multifunctional_magnetic_iron_oxide_nanoparticles__an_advanc"
}
