Repository: 220719/revisao-hipertermia

# 🧲 Revisão Sistemática — Hipertermia Magnética

Plataforma colaborativa para revisão sistemática de artigos científicos sobre hipertermia magnética para tratamento de câncer.

## Sobre o projeto

Este repositório contém o pipeline completo de extração, análise e consulta de artigos científicos sobre Magnetic Fluid Hyperthermia (MFH), desenvolvido para subsidiar a escrita de um artigo de revisão submetido a revista científica convidada.

### Grupo
- Luiz Fernando Cotica
- Gabriel Tolardo
- Anuar Mincache

File: data/extraidos/14__Iron_oxide_nanocube_assembly_on_silver_nanowire.json
{
  "autores": "Arica et al.",
  "ano": 2026,
  "periodico": "Nanoscale",
  "titulo": "Iron oxide nanocube assembly on silver nanowire templates to enhance magnetic hyperthermia performance",
  "doi": "10.1039/d5nr03252k",
  "tipo_estudo": "in vitro",
  "q1": {
    "conceito_tecnica": "Magnetic hyperthermia therapy (MHT) uses magnetic nanoparticles delivered to the tumor site to dissipate heat under an externally applied AC magnetic field, raising the tumor temperature to a therapeutic range of 42–46 °C and causing damage to cancer cells. In some cases, MHT can also induce non-thermal effects like mechanical damage, localized heat cell membrane damage, and reactive oxygen species (ROS) production.",
    "etapas_processo": [
      "Síntese de nanocubos de óxido de ferro (IONCs) pelo método solvotérmico",
      "Funcionalização da superfície dos IONCs com PEI (polietilenoimina) via clivagem oxidativa do ácido oleico e adsorção eletrostática do PEI",
      "Síntese de nanofios de prata (AgNWs) pelo método poliol",
      "Montagem dos IONCs@PEI na superfície dos AgNWs via atração eletrostática",
      "Aplicação do campo magnético alternado (AMF) para indução de calor"
    ],
    "internalizacao_nps": "O artigo não descreve internalização celular das NPs; o estudo foca na montagem das NPs em templates de nanofios de prata e na medição do desempenho de aquecimento por magnetometria AC",
    "aplicacao_campo": "O campo magnético alternado (AMF) é aplicado externamente usando um magnetômetro AC em frequências de 110, 200 e 300 kHz e amplitudes de campo de 12, 16 e 24 kA m−1.",
    "janela_termica_min_C": 42.0,
    "janela_termica_max_C": 46.0,
    "vias_morte_celular": [
      "ROS",
      "dano mecânico",
      "dano à membrana celular por calor localizado"
    ]
  },
  "q2": {
    "relaxacao_neel": null,
    "relaxacao_browniana": true,
    "perdas_histerese": true,
    "interacoes_coletivas": true,
    "nanoscale_heating": null,
    "forma_onda_campo": "senoidal",
    "mecanismo_dominante": "Perdas de histerese amplificadas por interações dipolares magnéticas entre nanocubos montados em estrutura de cadeia sobre os nanofios de prata.",
    "descricao_mecanismo": "O acoplamento dipolar entre os nanocubos de óxido de ferro restringe seu grau de liberdade sob campo magnético aplicado, levando ao aumento da coercividade e das perdas de histerese. A anisotropia uniaxial resultante do arranjo em cadeia aumenta a barreira de energia global, ampliando a área do loop de histerese e, consequentemente, a dissipação de calor. Em campo de 24 kA m−1, as interações dipolares são suficientemente fortes para promover e manter a formação de estruturas em cadeia, com valores de Mr/Ms acima de 0,5 indicando acoplamento magnético coletivo."
  },
  "q3": {
    "material": "Fe3O4",
    "composicao_quimica": "Fe3O4 (magnetita)",
    "dopagem": null,
    "tamanho_nm": 15.0,
    "faixa_tamanho_min_nm": 14.0,
    "faixa_tamanho_max_nm": 16.0,
    "forma": "cubo",
    "arquitetura_multicore": false,
    "anisotropia": "anisotropia de forma (shape anisotropy) com eixo de fácil magnetização ao longo do eixo longo; anisotropia magnetocristalina; anisotropia de superfície; interações interpartículas",
    "revestimento": "PEI (polietilenoimina)",
    "material_autorregulavel": false,
    "SAR_W_g": 675.0,
    "ILP_nHm2_kg": null,
    "magnetizacao_saturacao_emu_g": 61.8,
    "relacao_estrutura_propriedade": "Os nanocubos de óxido de ferro exibem SAR superior a partículas esféricas devido à sua anisotropia de forma, que cria um eixo de fácil magnetização ao longo do eixo longo; a montagem em estruturas de cadeia sobre os AgNWs aumenta ainda mais a anisotropia efetiva via acoplamento dipolar, ampliando a coercividade e a área do loop de histerese dinâmico."
  },
  "q4": {
    "amplitude_kA_m": 24.0,
    "frequencia_kHz": 300.0,
    "produto_Hf": 7200000000.0,
    "dentro_limite_seguranca": false,
    "tempo_tratamento_min": 30.0,
    "forma_onda": "senoidal",
    "dosimetria_termica": "Magnetometria AC (medição da área do loop de histerese dinâmico); medição calorimétrica com sonda de temperatura de fibra óptica a 182 kHz e 39 kA m−1",
    "distribuicao_espacial_calor": "Não descrita espacialmente; o calor é gerado pelas NPs montadas nos nanofios e medido em solução coloidal",
    "padronizacao_reportada": false
  },
  "q5": {
    "tipo_estudo": "in vitro",
    "linhagem_celular": null,
    "modelo_animal": null,
    "tipo_cancer": null,
    "concentracao_mg_mL": 0.15,
    "agregacao_discutida": true,
    "viscosidade_discutida": false,
    "imobilizacao_celular": false,
    "perfusao_discutida": false,
    "protein_corona": true,
    "biodistribuicao": false,
    "toxicidade_avaliada": true,
    "localizacao_intracelular": false,
    "apoptose": true,
    "necrose": false,
    "ferroptose": false,
    "imunomodulacao": false
  },
  "q6": {
    "limitacoes_reportadas": [
      "As condições de campo aplicado em parte excedem o limite clínico de segurança (HACf ≤ 5 × 10^9 A m−1 s−1), sendo o estudo de prova de conceito",
      "Os IONCs@PEI não estão perfeitamente alinhados ao longo dos AgNWs, apresentando agrupamentos localizados e lacunas entre as cadeias",
      "Campos magnéticos de 12 e 16 kA m−1 foram insuficientes para induzir a estrutura em cadeia eficaz nos compósitos AgNWs@IONCs@PEI",
      "A toxicidade relacionada à prata limita as aplicações biomédicas dos AgNWs, incluindo danos a células saudáveis e respostas inflamatórias",
      "Os compósitos AgNWs@IONCs@PEI sedimentam em horas em água e sofrem maior agregação em DMEM com soro, com descolamento dos IONCs"
    ],
    "problemas_SAR_ILP": false,
    "falta_padronizacao": true,
    "recomendacoes_futuras": [
      "Otimizar o alinhamento dos IONCs nos AgNWs para obter estruturas de cadeia mais perfeitas e maximizar o acoplamento dipolar",
      "Explorar AgNWs como templates sacrificiais que podem ser seletivamente removidos para obter estruturas 1D livres de prata",
      "Investigar a incorporação dos compósitos em matrizes de hidrogel ou polímero para administração intratumoral localizada, especialmente em melanoma cutâneo",
      "Estudar as condições de campo dentro dos limites clínicos de segurança para viabilizar aplicações terapêuticas"
    ],
    "gaps_identificados": [
      "Ausência de estudos anteriores sobre propriedades magnéticas dinâmicas e perdas de calor de NPs superparamagnéticas em arranjos de cadeia sobre templates 1D",
      "Falta de avaliação in vitro ou in vivo da eficácia terapêutica dos compósitos AgNWs@IONCs@PEI em modelos de câncer",
      "Necessidade de estudos sobre o efeito da orientação relativa das cadeias em relação ao campo aplicado sobre o SAR",
      "Ausência de dados de ILP (intrinsic loss power) para comparação padronizada entre sistemas"
    ]
  },
  "q7": {
    "integracao_fisica": "O estudo demonstra que o acoplamento dipolar promovido pela montagem dos nanocubos em estrutura de cadeia sobre templates 1D aumenta significativamente a coercividade e a área do loop de histerese dinâmico, ampliando as perdas magnéticas e o SAR.",
    "integracao_engenharia": "A utilização de nanofios de prata como templates anisotrópicos de alta razão de aspecto para guiar a montagem controlada de nanocubos magnéticos em arranjos de cadeia de longo alcance representa uma estratégia inovadora de engenharia de nanomateriais compósitos para hiperthermia.",
    "integracao_biologia": "O artigo discute o potencial anticâncer intrínseco dos AgNWs por indução de apoptose mediada por ROS e a possibilidade de liberação controlada de íons Ag+ no microambiente tumoral, além de avaliar a estabilidade dos compósitos em meios biológicos.",
    "integracao_materiais": "O estudo demonstra que a funcionalização superficial dos IONCs com PEI e a interação eletrostática com AgNWs estabilizados por PVP permitem a formação de nanocompósitos hierárquicos com propriedades magnéticas coletivas superiores às das NPs individuais.",
    "mensagem_principal": "A montagem de nanocubos de óxido de ferro (IONCs) funcionalizados com PEI em nanofios de prata via atração eletrostática cria estruturas de cadeia de longo alcance que, sob campo magnético de 24 kA m−1, exibem acoplamento dipolar significativo, aumentando a coercividade e o SAR em até 18% em relação aos IONCs individuais, demonstrando uma abordagem inovadora para melhorar o desempenho de hipertermia magnética através do controle da montagem de NPs em templates 1D."
  },
  "custom_id": "14__Iron_oxide_nanocube_assembly_on_silver_nanowire"
}

File: data/extraidos/17__Design_of_Magnetic_Mesoporous_Bioactive_GlassNanoparticles_f.json
{
  "autores": "Vergnaud et al.",
  "ano": 2025,
  "periodico": "Advanced Engineering Materials",
  "titulo": "Design of Magnetic Mesoporous Bioactive Glass Nanoparticles for Bone Cancer Therapy: Toward Effective Hyperthermia Treatment and Bone Regeneration",
  "doi": "10.1002/adem.202501277",
  "tipo_estudo": "in vitro",
  "q1": {
    "conceito_tecnica": "A hipertermia magnética consiste em conferir caráter magnético a um material substituto ósseo, permitindo uma elevação local de temperatura induzida pelo relaxamento magnético do material sob um campo magnético alternante (AMF). É vista como terapia promissora para tumores profundos, pois os tecidos hospedeiros não são afetados pelo AMF, enquanto células malignas são mais sensíveis ao calor.",
    "etapas_processo": [
      "Síntese de nanopartículas de maghemita (SPIONs) por coprecipitação de sais de Fe(II) e Fe(III) em meio alcalino",
      "Tratamento hidrotérmico para crescimento das NPs por maturação de Ostwald",
      "Oxidação completa para maghemita e peptização em solução ácida de ácido nítrico",
      "Funcionalização das SPIONs com ácido cítrico para prevenir agregação",
      "Crescimento da camada de vidro bioativo mesoporoso (SiO2-CaO) ao redor dos núcleos magnéticos via protocolo de Stöber modificado com CTAB como agente de templação de poros",
      "Calcinação (350°C e 650°C) para decomposição do CTAB e incorporação do Ca2+ na rede de sílica",
      "Dispersão das NPs em meio aquoso e aplicação de campo magnético alternante para geração de calor",
      "Indução de efeito citotóxico nas células cancerosas pela elevação local de temperatura"
    ],
    "internalizacao_nps": "O artigo menciona que a internalização excessiva de partículas pode ocorrer quando células aderentes são expostas a suspensões concentradas de MMBNs, e que estudos biológicos podem ser realizados com células cultivadas sobre material sólido ou scaffold para reduzir o efeito de internalização em nanoescala; também cita que vias de internalização diferem entre células saudáveis e cancerosas.",
    "aplicacao_campo": "Um campo magnético alternante (AMF) é aplicado externamente ao sistema por meio de um aparelho de hipertermia magnética com bobina planar, submetendo a suspensão de NPs a diferentes frequências e amplitudes por um período determinado (tipicamente 3 a 15 min).",
    "janela_termica_min_C": 41.0,
    "janela_termica_max_C": 46.0,
    "vias_morte_celular": [
      "necrose"
    ]
  },
  "q2": {
    "relaxacao_neel": true,
    "relaxacao_browniana": true,
    "perdas_histerese": false,
    "interacoes_coletivas": true,
    "nanoscale_heating": null,
    "forma_onda_campo": null,
    "mecanismo_dominante": "A relaxação de Néel é apontada como o mecanismo dominante para os núcleos magnéticos de aproximadamente 14 nm utilizados neste estudo.",
    "descricao_mecanismo": "Em materiais superparamagnéticos, a geração de calor ocorre principalmente por mecanismos de relaxação, dada a baixa coercividade e remanência, levando a perdas por histerese negligenciáveis. Em resposta ao AMF, a magnetização das partículas SPM pode relaxar causando perdas térmicas por relaxação de Néel (rotação da magnetização dentro da partícula, dificultada pela energia de anisotropia) e relaxação Browniana (rotação da própria partícula, dificultada pela viscosidade do meio circundante). O tempo de relaxação mais curto determina o mecanismo dominante, mas na maioria dos casos o tempo de relaxação efetivo é uma combinação de ambos; no presente material, a presença de aglomerados de núcleos magnéticos dentro das conchas das MMBNs pode introduzir interações dipolares magnéticas não negligenciáveis, limitando a validade do modelo de resposta linear (LRT) de Rosensweig em altos valores de H0·f."
  },
  "q3": {
    "material": "maghemita (γ-Fe2O3) encapsulada em vidro bioativo mesoporoso SiO2-CaO",
    "composicao_quimica": "γ-Fe2O3 (núcleo) / SiO2-CaO (casca); composição em massa: SiO2 70,61%, CaO 14,49%, Fe2O3 14,89%",
    "dopagem": null,
    "tamanho_nm": 180.0,
    "faixa_tamanho_min_nm": 14.0,
    "faixa_tamanho_max_nm": 180.0,
    "forma": "esférica",
    "arquitetura_multicore": true,
    "anisotropia": "anisotropia magnetocristalina (eixo fácil de orientação da magnetização dentro da partícula, mecanismo de Néel)",
    "revestimento": "sílica (camada de vidro bioativo mesoporoso SiO2-CaO com CTAB como agente de templação de poros; SPIONs funcionalizadas com ácido cítrico antes do revestimento)",
    "material_autorregulavel": false,
    "SAR_W_g": 87.0,
    "ILP_nHm2_kg": 1.0,
    "magnetizacao_saturacao_emu_g": 8.89,
    "relacao_estrutura_propriedade": "O alto teor de Fe2O3 (14,89% em massa) e a morfologia core-shell não aglomerada permitiram combinar boa capacidade de aquecimento magnético com alta área superficial específica (626 m2/g) proporcionada pela mesoporosidade, resultando em rápida cristalização de HAp (<3h em SBF) sem comprometer as propriedades magnéticas dos núcleos encapsulados. O tamanho dos núcleos de ~14 nm confere comportamento superparamagnético com mecanismo de relaxação de Néel dominante."
  },
  "q4": {
    "amplitude_kA_m": 23.9,
    "frequencia_kHz": 157.0,
    "produto_Hf": 3752300000.0,
    "dentro_limite_seguranca": true,
    "tempo_tratamento_min": 15.0,
    "forma_onda": null,
    "dosimetria_termica": "Sonda de temperatura de fibra óptica em contato com a superfície do líquido no prato de Petri; método de inclinação inicial (initial slope method) para cálculo do SLP a partir dos perfis de temperatura",
    "distribuicao_espacial_calor": "A temperatura foi medida na superfície do meio de cultura; o artigo indica que a temperatura local no contato com as células pode ser mais alta do que a medida na superfície, mas não descreve mapeamento espacial detalhado da distribuição de calor",
    "padronizacao_reportada": true
  },
  "q5": {
    "tipo_estudo": "in vitro",
    "linhagem_celular": "MC3T3-E1 (preosteoblastos)",
    "modelo_animal": null,
    "tipo_cancer": "osso (osteossarcoma - contexto clínico; células preosteoblásticas usadas como prova de conceito)",
    "concentracao_mg_mL": 30.0,
    "agregacao_discutida": true,
    "viscosidade_discutida": true,
    "imobilizacao_celular": false,
    "perfusao_discutida": false,
    "protein_corona": false,
    "biodistribuicao": false,
    "toxicidade_avaliada": true,
    "localizacao_intracelular": true,
    "apoptose": false,
    "necrose": false,
    "ferroptose": false,
    "imunomodulacao": false
  },
  "q6": {
    "limitacoes_reportadas": [
      "Temperaturas de até 48°C (a 30 mg/mL) podem matar indiscriminadamente todos os tipos de células (ablação térmica), tornando essa concentração inadequada para uso clínico",
      "Toxicidade dose-dependente observada mesmo sem AMF (grupo controle), possivelmente devido a produtos de dissolução do vidro bioativo ou espécies reativas de oxigênio (ROS) geradas pelo Fe2O3 quando internalizado pelas células",
      "A temperatura foi medida na superfície do meio de cultura e não diretamente no contato com as células, limitando a compreensão precisa do mecanismo hipertérmico sobre a viabilidade celular",
      "O modelo de resposta linear (LRT) de Rosensweig subestima o poder de aquecimento em altos produtos H0·f, provavelmente devido a interações dipolares magnéticas nos aglomerados de núcleos dentro das conchas das MMBNs",
      "O estudo foi realizado apenas com células preosteoblásticas saudáveis (MC3T3-E1), sem linhagens cancerosas",
      "Alguns valores de ILP reportados na literatura são questionáveis devido à imprecisão na quantificação do teor de óxido de ferro nas amostras"
    ],
    "problemas_SAR_ILP": true,
    "falta_padronizacao": false,
    "recomendacoes_futuras": [
      "Realizar estudos biológicos futuros com linhagens celulares cancerosas e concentrações mais baixas de partículas para evitar toxicidade em células saudáveis e verificar efeito seletivo sobre células cancerosas",
      "Melhorar a avaliação da temperatura do meio (ex.: câmera térmica) para melhor compreensão dos mecanismos hipertérmicos sobre a viabilidade celular",
      "Utilizar o material com aquecimento mais suave como tratamento sinérgico com quimio- ou radioterapia",
      "Realizar investigações biológicas adicionais para confirmar o potencial terapêutico dos MMBNs (como sintetizados ou conformados como scaffold) com células ósseas cancerosas e saudáveis",
      "Realizar estudos biológicos com células cultivadas sobre material sólido ou scaffold para reduzir o efeito de internalização em nanoescala e focar no impacto da composição química"
    ],
    "gaps_identificados": [
      "Ausência de estudos com linhagens celulares cancerosas específicas de osteossarcoma",
      "Falta de avaliação do efeito hipertérmico seletivo sobre células cancerosas versus saudáveis",
      "Ausência de estudos in vivo para confirmar eficácia e segurança do material",
      "Falta de mapeamento espacial preciso da distribuição de temperatura no sítio de tratamento",
      "Necessidade de padronização mais rigorosa da quantificação do teor de óxido de ferro para comparação confiável de valores de SAR/ILP entre estudos da literatura"
    ]
  },
  "q7": {
    "integracao_fisica": "O artigo avalia o comportamento magnético superparamagnético das MMBNs, os mecanismos de relaxação de Néel e Browniana, e aplica o modelo de Rosensweig (LRT) para prever perdas térmicas em função da amplitude e frequência do AMF, identificando suas limitações em regime de interações dipolares.",
    "integracao_engenharia": "Desenvolve uma rota de síntese multietapa simples (coprecipitação + sol-gel modificado com CTAB) para produzir nanopartículas core-shell esféricas, não aglomeradas e com propriedades magnéticas e bioativas otimizadas, além de avaliar a capacidade de aquecimento sob condições clinicamente relevantes.",
    "integracao_biologia": "Demonstra prova de conceito do efeito hipertérmico das MMBNs sobre células preosteoblásticas MC3T3-E1, avaliando viabilidade celular por quantificação de ATP (luminescência) e discutindo toxicidade dose-dependente, internalização de partículas e diferenças entre vias de internalização em células saudáveis e cancerosas.",
    "integracao_materiais": "Sintetiza e caracteriza nanopartículas multifuncionais de maghemita encapsuladas em vidro bioativo mesoporoso SiO2-CaO, demonstrando que a arquitetura core-shell preserva alta área superficial específica (626 m2/g), rápida cristalização de HAp (<3h em SBF) e boas propriedades magnéticas simultaneamente, superando limitações de materiais vidro-cerâmicos convencionais.",
    "mensagem_principal": "O trabalho demonstra que nanopartículas mesoporous magnéticas e bioativas (MMBNs) baseadas em núcleos de γ-Fe2O3 encapsulados em casca de vidro bioativo SiO2-CaO combinam, de forma inédita, alta bioatividade (cristalização de HAp em menos de 3h), excelente capacidade de aquecimento magnético sob condições clinicamente relevantes (+9°C em 3 min) e morfologia esférica não aglomerada, fornecendo uma prova de conceito para tratamento integrado de câncer ósseo com regeneração simultânea do tecido."
  },
  "custom_id": "17__Design_of_Magnetic_Mesoporous_Bioactive_GlassNanoparticles_f"
}

File: data/extraidos/20__Case_Report_Treatment_with_magnetic_nanoparticle-based_hyper.json
{
  "autores": "Kraus et al.",
  "ano": 2026,
  "periodico": "Frontiers in Oncology",
  "titulo": "Case Report: Treatment with magnetic nanoparticle-based hyperthermia stabilizes metastatic disease in stage IV primary liver cancer patients",
  "doi": "10.3389/fonc.2025.1742249",
  "tipo_estudo": "clinico",
  "q1": {
    "conceito_tecnica": "Hipertermia baseada em nanopartículas magnéticas é uma nanotecnologia não invasiva para terapia oncológica direcionada que explora a ativação de nanopartículas magnéticas por um campo magnético alternante externo (AMF), aquecendo tumores sólidos sem danificar os tecidos saudáveis ao redor. O sistema é projetado para tratar tumores sólidos metastáticos por meio da transferência de energia térmica para células cancerosas a uma temperatura sub-ablativa de até 50 ± 3°C.",
    "etapas_processo": [
      "Administração intravenosa das SaNP em solução coloidal aquosa",
      "Acumulação das SaNP na área tumoral pelo efeito EPR (Enhanced Permeability and Retention)",
      "Confirmação da acumulação por imagem MRI com sequência ponderada em T2*",
      "Administração de antiácido (Maalox) para neutralizar ácido gástrico e minimizar condutividade elétrica (~4h após injeção)",
      "Sedação do paciente com morfina e aplicação de cobertor de resfriamento ao redor do torso",
      "Aplicação de AMF pulsado regional na área do torso com o Sistema de Indução Eletromagnética (EIS) por 15 minutos divididos em 3 intervalos de 5 minutos",
      "Monitoramento contínuo de temperatura de superfície e oral durante a irradiação",
      "Avaliação de resposta tumoral por TC com critérios RECIST 1.1 aos 30 dias"
    ],
    "internalizacao_nps": "As SaNP são administradas por via intravenosa e acumulam-se na área tumoral pelo efeito de permeabilidade e retenção aumentadas (EPR effect).",
    "aplicacao_campo": "O AMF regional é aplicado na área do torso (peito à pelve) com o Sistema de Indução Eletromagnética (EIS) a uma frequência de 290 ± 10% kHz em modo de modulação de amplitude pulsada (1–10 mT) com ciclo de trabalho de 50%.",
    "janela_termica_min_C": null,
    "janela_termica_max_C": 50.0,
    "vias_morte_celular": [
      "necrose"
    ]
  },
  "q2": {
    "relaxacao_neel": null,
    "relaxacao_browniana": null,
    "perdas_histerese": null,
    "interacoes_coletivas": null,
    "nanoscale_heating": null,
    "forma_onda_campo": "pulsada",
    "mecanismo_dominante": "O aquecimento das nanopartículas magnéticas superparamagnéticas de óxido de ferro pelo AMF gera calor na área tumoral, levando ao estresse celular e à morte das células cancerosas.",
    "descricao_mecanismo": "O campo magnético alternante externo ativa as nanopartículas magnéticas de óxido de ferro superparamagnéticas depositadas no tumor, gerando calor localizado. As células cancerosas são mais sensíveis à deposição térmica do que as células saudáveis devido à sua menor dissipação de calor e capacidade calorífica reduzida. O AMF pulsado com ciclo de trabalho de 50% permite a dissipação de calor do tecido entre os pulsos, reduzindo o aquecimento cumulativo de tecidos saudáveis e minimizando correntes de Foucault indesejadas."
  },
  "q3": {
    "material": "Fe3O4 (óxido de ferro superparamagnético)",
    "composicao_quimica": "Fe3O4 com material de mudança de fase (parafina) encapsulado em matriz polimérica",
    "dopagem": null,
    "tamanho_nm": null,
    "faixa_tamanho_min_nm": null,
    "faixa_tamanho_max_nm": null,
    "forma": null,
    "arquitetura_multicore": true,
    "anisotropia": null,
    "revestimento": "PEG",
    "material_autorregulavel": true,
    "SAR_W_g": null,
    "ILP_nHm2_kg": null,
    "magnetizacao_saturacao_emu_g": null,
    "relacao_estrutura_propriedade": "As SaNP contêm um núcleo múltiplo (multicore) de nanopartículas superparamagnéticas de óxido de ferro encapsuladas com um material de mudança de fase (que absorve calor latente de fusão por mudança de estado para armazenamento de energia térmica) e uma camada externa de PEG não tóxica e não imunogênica; as propriedades superparamagnéticas do óxido de ferro causam forte efeito nos tempos de relaxação de prótons, permitindo visualização por MRI ponderada em T2*."
  },
  "q4": {
    "amplitude_kA_m": null,
    "frequencia_kHz": 290.0,
    "produto_Hf": null,
    "dentro_limite_seguranca": true,
    "tempo_tratamento_min": 15.0,
    "forma_onda": "pulsada",
    "dosimetria_termica": "Monitoramento contínuo por sondas de temperatura de fibra óptica infravermelha em pontos específicos do torso e registro de temperatura oral antes e após cada ciclo de irradiação AMF",
    "distribuicao_espacial_calor": "O calor é gerado principalmente na área do fígado posicionada no isocentro da bobina de indução de radiofrequência; hotspots foram observados na região da coluna lombar devido a correntes de Foucault, controlados por cobertor de resfriamento com circulação de água",
    "padronizacao_reportada": false
  },
  "q5": {
    "tipo_estudo": "in vivo",
    "linhagem_celular": null,
    "modelo_animal": null,
    "tipo_cancer": "fígado",
    "concentracao_mg_mL": null,
    "agregacao_discutida": false,
    "viscosidade_discutida": false,
    "imobilizacao_celular": false,
    "perfusao_discutida": true,
    "protein_corona": false,
    "biodistribuicao": true,
    "toxicidade_avaliada": true,
    "localizacao_intracelular": false,
    "apoptose": false,
    "necrose": true,
    "ferroptose": false,
    "imunomodulacao": false
  },
  "q6": {
    "limitacoes_reportadas": [
      "Estudo preliminar com apenas dois pacientes, dados insuficientes para conclusões definitivas",
      "Seguimento de apenas 30 dias, insuficiente para avaliação de resposta durável",
      "Paciente 2 não realizou MRI no seguimento de 30 dias devido a problemas técnicos com o equipamento",
      "Acumulação das SaNP ocorreu apenas em dois tumores hepáticos hiperenhançados em paciente 1, sem acumulação em outras lesões",
      "Reduzida função hepática do paciente 1 pode ter comprometido a depuração das SaNP"
    ],
    "problemas_SAR_ILP": false,
    "falta_padronizacao": false,
    "recomendacoes_futuras": [
      "Confirmação dos resultados nas análises intermediárias e finais do ensaio clínico",
      "Continuação do ensaio First-in-Human com maior número de pacientes",
      "Avaliação de segunda sessão de tratamento em pacientes com doença estável"
    ],
    "gaps_identificados": [
      "Mecanismo pelo qual apenas tumores hiperenhançantes acumularam SaNP não foi completamente elucidado",
      "Ausência de avaliação de temperatura intratumoral direta",
      "Não foi avaliado o impacto da função hepática comprometida na depuração das SaNP em longo prazo",
      "Relação entre quantidade de acumulação de SaNP no tumor e grau de resposta terapêutica ainda não quantificada"
    ]
  },
  "q7": {
    "integracao_fisica": "O uso de AMF pulsado com ciclo de trabalho de 50% demonstrou reduzir correntes de Foucault e o aquecimento cumulativo de tecidos saudáveis, com monitoramento de temperatura por sondas de fibra óptica infravermelha confirmando segurança física do procedimento.",
    "integracao_engenharia": "O Sistema de Indução Eletromagnética (EIS) com cobertor de resfriamento integrado e modulação de amplitude pulsada representa uma solução de engenharia para controle térmico e segurança durante a irradiação AMF em área torácica ampla.",
    "integracao_biologia": "A acumulação seletiva das SaNP em tumores via efeito EPR e a visualização por MRI ponderada em T2* demonstraram a viabilidade biológica do direcionamento tumoral e a depuração do sistema reticuloendotelial (fígado e baço) em pacientes humanos.",
    "integracao_materiais": "As SaNP com arquitetura multicore de óxido de ferro superparamagnético encapsulado com material de mudança de fase e revestimento de PEG demonstraram biocompatibilidade, estabilidade química e propriedades de armazenamento de energia térmica em aplicação clínica humana.",
    "mensagem_principal": "Este primeiro relato clínico em humanos de hipertermia baseada em nanopartículas magnéticas (SaNP + AMF pulsado) em pacientes com câncer hepático primário avançado demonstrou segurança (sem toxicidades significativas) e eficácia preliminar (doença estável por RECIST 1.1), estabelecendo prova de conceito para esta abordagem nanotecnológica não invasiva como opção terapêutica para pacientes que falharam em tratamentos convencionais."
  },
  "custom_id": "20__Case_Report_Treatment_with_magnetic_nanoparticle-based_hyper"
}

File: data/extraidos/21__Recent_advances_in_magnetic_nanoparticle_hyperthermia_modell.json
{
  "autores": "Andreozzi et al.",
  "ano": 2026,
  "periodico": "Open Physics",
  "titulo": "Recent advances in magnetic nanoparticle hyperthermia modelling and simulations",
  "doi": "10.1515/phys-2025-0249",
  "tipo_estudo": "revisao",
  "q1": {
    "conceito_tecnica": "Magnetic hyperthermia (MHT) é uma terapia minimamente invasiva para câncer que explora o calor gerado por nanopartículas magnéticas (MNPs) sob um campo magnético alternante (AMF). Tem natureza minimamente invasiva e potencial para precisão espacial, podendo ser usada como terapia isolada ou adjuvante à quimioterapia ou radioterapia.",
    "etapas_processo": [
      "Administração de nanopartículas magnéticas (MNPs) no tumor",
      "Transporte intratumoral das MNPs por convecção, difusão e fluxo vascular",
      "Internalização celular das MNPs",
      "Aplicação de campo magnético alternante (AMF)",
      "Geração de calor localizado pelas MNPs via histerese magnética e mecanismos de relaxação",
      "Transferência de calor no tecido tumoral",
      "Dano térmico e ablação do tumor"
    ],
    "internalizacao_nps": "A internalização celular é modelada por um modelo compartimental que descreve a dinâmica das nanopartículas por equação de convecção-difusão, considerando vazamento vascular, difusão intersticial e internalização celular, com fluxos de contorno governados por permeabilidade vascular e gradientes de concentração.",
    "aplicacao_campo": "O campo magnético alternante (AMF) é aplicado externamente ao tumor para induzir geração de calor localizado pelas MNPs distribuídas no volume tumoral.",
    "janela_termica_min_C": null,
    "janela_termica_max_C": null,
    "vias_morte_celular": [
      "necrose"
    ]
  },
  "q2": {
    "relaxacao_neel": null,
    "relaxacao_browniana": null,
    "perdas_histerese": true,
    "interacoes_coletivas": true,
    "nanoscale_heating": null,
    "forma_onda_campo": null,
    "mecanismo_dominante": "A geração de calor em sistemas baseados em MNPs resulta de histerese magnética e mecanismos de relaxação, cuja eficiência depende criticamente das características das nanopartículas.",
    "descricao_mecanismo": "A geração de calor resulta de histerese magnética e mecanismos de relaxação das nanopartículas magnéticas sob campo magnético alternante. A eficiência desses mecanismos depende criticamente do tamanho, forma, anisotropia e estado de agregação das nanopartículas. Interações interpartículas, como encadeamento ou clustering, podem alterar significativamente o desempenho da taxa de absorção específica (SAR) e, portanto, a eficácia terapêutica."
  },
  "q3": {
    "material": null,
    "composicao_quimica": null,
    "dopagem": null,
    "tamanho_nm": null,
    "faixa_tamanho_min_nm": null,
    "faixa_tamanho_max_nm": null,
    "forma": null,
    "arquitetura_multicore": null,
    "anisotropia": "anisotropia mencionada como fator crítico para eficiência de geração de calor",
    "revestimento": null,
    "material_autorregulavel": null,
    "SAR_W_g": null,
    "ILP_nHm2_kg": null,
    "magnetizacao_saturacao_emu_g": null,
    "relacao_estrutura_propriedade": "Tamanho, forma, anisotropia e estado de agregação das nanopartículas afetam criticamente a eficiência dos mecanismos de histerese e relaxação, determinando o desempenho do SAR e a eficácia terapêutica."
  },
  "q4": {
    "amplitude_kA_m": null,
    "frequencia_kHz": null,
    "produto_Hf": null,
    "dentro_limite_seguranca": null,
    "tempo_tratamento_min": null,
    "forma_onda": null,
    "dosimetria_termica": "modelos computacionais de transferência de calor biológico (Pennes, LTE, LTNE) validados contra dados experimentais in vivo",
    "distribuicao_espacial_calor": "A distribuição espacial do calor é fortemente influenciada pela distribuição das MNPs: depósitos localizados geram gradientes de temperatura elevados e confinados, enquanto distribuições homogêneas ou guiadas vasculariamente promovem regiões de aquecimento mais suaves e amplas.",
    "padronizacao_reportada": false
  },
  "q5": {
    "tipo_estudo": "in silico",
    "linhagem_celular": null,
    "modelo_animal": null,
    "tipo_cancer": null,
    "concentracao_mg_mL": null,
    "agregacao_discutida": true,
    "viscosidade_discutida": false,
    "imobilizacao_celular": false,
    "perfusao_discutida": true,
    "protein_corona": false,
    "biodistribuicao": true,
    "toxicidade_avaliada": false,
    "localizacao_intracelular": true,
    "apoptose": false,
    "necrose": true,
    "ferroptose": false,
    "imunomodulacao": false
  },
  "q6": {
    "limitacoes_reportadas": [
      "Distribuição heterogênea de nanopartículas dentro dos tumores leva a perfis térmicos desuniformes, comprometendo a consistência da ablação",
      "Heterogeneidade tumoral via perfusão irregular, necrose e arquitetura vascular complexa limita resultados previsíveis",
      "O modelo de Pennes frequentemente subestima gradientes de temperatura e falha em capturar efeitos de fluxo local em tecidos perfundidos",
      "A tradução clínica da MHT permanece restrita por desafios persistentes relacionados à distribuição das nanopartículas"
    ],
    "problemas_SAR_ILP": true,
    "falta_padronizacao": false,
    "recomendacoes_futuras": [
      "Desenvolver simulações específicas para cada paciente integrando redes vasculares derivadas de imagens",
      "Implementar algoritmos de otimização adaptativa para entrega de nanopartículas",
      "Habilitar planejamento de hipertermia preditivo e personalizado em ambientes clínicos"
    ],
    "gaps_identificados": [
      "Necessidade de modelos multiescala ou específicos do paciente que integrem mapas de fluxo vascular ou geometrias derivadas de imagens",
      "Ausência de abordagens computacionais que combinem adequadamente transporte de partículas, estrutura vascular e física de transferência de calor de forma integrada e validada clinicamente",
      "Falta de algoritmos de otimização adaptativa para entrega personalizada de nanopartículas"
    ]
  },
  "q7": {
    "integracao_fisica": "O artigo contribui para a física ao comparar e validar formações avançadas de transferência de calor biológico (Pennes, LTE, LTNE) contra dados experimentais in vivo, demonstrando a superioridade do modelo LTNE na captura de gradientes espaciais de temperatura e efeitos de não-equilíbrio local.",
    "integracao_engenharia": "O artigo contribui para a engenharia ao desenvolver frameworks computacionais avançados que integram redes vasculares, dinâmicas de internalização celular e modelos de transferência de calor para otimizar o planejamento de tratamentos de hipertermia magnética.",
    "integracao_biologia": "O artigo contribui para a biologia ao modelar a distribuição intratumoral de MNPs considerando arquitetura vascular realista, perfusão e internalização celular, conectando esses fatores biológicos com a eficácia do dano térmico e zonas de necrose.",
    "integracao_materiais": "O artigo destaca que tamanho, forma, anisotropia e estado de agregação das nanopartículas afetam criticamente a eficiência do SAR, fornecendo base computacional para orientar o design de materiais mais eficazes para hipertermia magnética.",
    "mensagem_principal": "A modelagem LTNE supera os modelos clássicos de Pennes e LTE na predição de perfis de temperatura in vivo durante hipertermia magnética, e a distribuição espacial das MNPs influencia fortemente a eficiência da ablação tumoral, sendo essencial integrar arquitetura vascular e transporte de nanopartículas em frameworks computacionais para o planejamento clínico personalizado da MHT."
  },
  "custom_id": "21__Recent_advances_in_magnetic_nanoparticle_hyperthermia_modell"
}
