Repository: 220719/revisao-hipertermia

# 🧲 Revisão Sistemática — Hipertermia Magnética

Plataforma colaborativa para revisão sistemática de artigos científicos sobre hipertermia magnética para tratamento de câncer.

## Sobre o projeto

Este repositório contém o pipeline completo de extração, análise e consulta de artigos científicos sobre Magnetic Fluid Hyperthermia (MFH), desenvolvido para subsidiar a escrita de um artigo de revisão submetido a revista científica convidada.

### Grupo
- Luiz Fernando Cotica
- Gabriel Tolardo
- Anuar Mincache

File: data/extraidos/23__Wet_Ball_Milling_Synthesis_of_Iron_Oxide_Nanoparticles_for_H.json
{
  "autores": "Mostufa et al.",
  "ano": 2026,
  "periodico": "Advanced Materials Technologies",
  "titulo": "Wet Ball Milling Synthesis of Iron Oxide Nanoparticles for High-Efficiency, Controllable Magnetic Hyperthermia in Ovarian Cancer",
  "doi": "10.1002/admt.70960",
  "tipo_estudo": "in vitro",
  "q1": {
    "conceito_tecnica": "Na hipertermia magnética, um aquecimento localizado e controlado é induzido ao submeter nanopartículas magnéticas a um campo magnético alternante (AMF), visando desencadear a apoptose de células tumorais. O calor gerado pelas NPs depende de propriedades magnéticas intrínsecas e extrínsecas das partículas.",
    "etapas_processo": [
      "Síntese das NPs por moagem mecânica de alta energia (wet ball milling) a partir de pó de ferro",
      "Caracterização das propriedades físicas, magnéticas e morfológicas das NPs",
      "Redispersão das NPs em meio líquido na concentração desejada",
      "Aplicação do campo magnético alternante (AMF) contínuo ou pulsado",
      "Monitoramento da temperatura com sonda de fibra óptica",
      "Avaliação da internalização celular, biocompatibilidade e morte celular induzida por hipertermia"
    ],
    "internalizacao_nps": "As NPs foram internalizadas por células SKOV3 de câncer de ovário após incubação de 24 h com 100 e 500 µg/mL, confirmada por imagens de microscopia mostrando extensiva internalização e captação celular eficaz.",
    "aplicacao_campo": "O AMF foi aplicado usando o sistema MagneTherm (nanoTherics Ltd) equipado com bobinas resfriadas a água, tanto em modo contínuo quanto pulsado, com amplitude de 30 mT e frequência de 101,5 kHz nas condições principais.",
    "janela_termica_min_C": 42.0,
    "janela_termica_max_C": 46.0,
    "vias_morte_celular": [
      "apoptose"
    ]
  },
  "q2": {
    "relaxacao_neel": true,
    "relaxacao_browniana": true,
    "perdas_histerese": true,
    "interacoes_coletivas": null,
    "nanoscale_heating": true,
    "forma_onda_campo": "pulsada",
    "mecanismo_dominante": "As perdas por histerese são o mecanismo dominante de geração de calor nas NPs produzidas por ball milling, devido ao seu comportamento ferromagnético e tamanho multidomínio.",
    "descricao_mecanismo": "As NPs produzidas por ball milling apresentam larguras de histerese (2Hc) de 66 a 98 Oe, indicando comportamento ferromagnético e regime multidomínio, no qual as perdas por histerese dominam a geração de calor. Isso foi confirmado por experimentos em gel de agar, que bloqueiam a relaxação Browniana, demonstrando que o calor é gerado predominantemente por coercividade e relaxação de Néel. Em contraste, para NPs superparamagnéticas menores, a geração de calor seria governada pelas relaxações de Néel e Browniana."
  },
  "q3": {
    "material": "Fe3O4 (magnetita)",
    "composicao_quimica": "Fe3O4",
    "dopagem": null,
    "tamanho_nm": 270.0,
    "faixa_tamanho_min_nm": null,
    "faixa_tamanho_max_nm": null,
    "forma": null,
    "arquitetura_multicore": false,
    "anisotropia": "anisotropia magnetocristalina (ferromagnética, regime multidomínio)",
    "revestimento": null,
    "material_autorregulavel": false,
    "SAR_W_g": 95.57,
    "ILP_nHm2_kg": 1.64,
    "magnetizacao_saturacao_emu_g": 114.0,
    "relacao_estrutura_propriedade": "O aumento do tempo de moagem promove a transição de fase do Fe para a magnetita e reduz o tamanho das partículas, alargando os loops de histerese magnética (de 66 Oe para 98 Oe de largura de histerese) e aumentando a eficiência de geração de calor sob AMF. A ausência de revestimento superficial e a remanência não nula favorecem a formação de agregados, resultando em morfologia irregular."
  },
  "q4": {
    "amplitude_kA_m": 23.87,
    "frequencia_kHz": 101.5,
    "produto_Hf": 2422905000.0,
    "dentro_limite_seguranca": true,
    "tempo_tratamento_min": 10.0,
    "forma_onda": "pulsada",
    "dosimetria_termica": "método calorimétrico com sonda de fibra óptica; SAR calculado pela inclinação inicial da curva temperatura-tempo (0 a 60 s)",
    "distribuicao_espacial_calor": "não descrita explicitamente; medições realizadas em volume de 1 mL em vial de hiperthermia",
    "padronizacao_reportada": false
  },
  "q5": {
    "tipo_estudo": "in vitro",
    "linhagem_celular": "SKOV3",
    "modelo_animal": null,
    "tipo_cancer": "ovário",
    "concentracao_mg_mL": 20.0,
    "agregacao_discutida": true,
    "viscosidade_discutida": false,
    "imobilizacao_celular": false,
    "perfusao_discutida": false,
    "protein_corona": false,
    "biodistribuicao": false,
    "toxicidade_avaliada": true,
    "localizacao_intracelular": true,
    "apoptose": true,
    "necrose": false,
    "ferroptose": false,
    "imunomodulacao": false
  },
  "q6": {
    "limitacoes_reportadas": [
      "As NPs não possuem revestimento superficial, resultando em agregação e precipitação da maioria das partículas nas primeiras 5 h de teste de estabilidade coloidal",
      "Morfologia irregular e tamanho hidrodinâmico relativamente grande (~270 nm) devido ao processo mecânico de moagem",
      "Presença de impurezas (Cr e Ni) provenientes do jar e das esferas de aço inoxidável",
      "Comportamento ferromagnético e multidomínio, diferente do superparamagnetismo ideal para aplicações biomédicas",
      "Estudo limitado a ensaios in vitro, sem validação in vivo"
    ],
    "problemas_SAR_ILP": true,
    "falta_padronizacao": false,
    "recomendacoes_futuras": [
      "Refinar as condições de síntese mecanoquímica para otimizar distribuição de tamanho, composição de fase e anisotropia magnética",
      "Desenvolver estratégias de funcionalização superficial para melhorar a estabilidade coloidal em fluidos fisiológicos",
      "Prolongar o tempo de circulação in vivo e habilitar o direcionamento específico a tumores",
      "Integrar os avanços com estudos sistemáticos in vivo para viabilizar tratamentos clínicos de hipertermia"
    ],
    "gaps_identificados": [
      "Ausência de estudos in vivo para validar o desempenho e a segurança das NPs produzidas por ball milling",
      "Necessidade de estratégias de revestimento para melhorar a estabilidade coloidal em meios fisiológicos",
      "Falta de controle fino sobre distribuição granulométrica e composição de fase no processo de ball milling",
      "Impurezas metálicas (Cr, Ni) introduzidas pelo equipamento de moagem precisam ser abordadas para aplicações clínicas"
    ]
  },
  "q7": {
    "integracao_fisica": "O artigo investiga os mecanismos de geração de calor (perdas por histerese, relaxações de Néel e Browniana) em NPs ferromagnéticas multidomínio, correlacionando largura de histerese e dinâmica de relaxação com o desempenho de aquecimento sob diferentes amplitudes e frequências de AMF.",
    "integracao_engenharia": "O trabalho demonstra uma rota de síntese mecanoquímica escalável, de baixo custo e reprodutível para produção em larga escala de NPs de óxido de ferro, além de investigar o controle de temperatura via AMF pulsado com variação de ciclo ativo/inativo.",
    "integracao_biologia": "O estudo avalia a captação celular, biocompatibilidade (até 500 µg/mL) e a eficácia terapêutica das NPs em células SKOV3 de câncer de ovário, confirmando morte celular induzida por hipertermia via ensaio Live/Dead.",
    "integracao_materiais": "A investigação sistemática das propriedades magnetocristalinas, morfologia, tamanho e comportamento magnético em função do tempo de moagem revela a relação entre estrutura e propriedades, mostrando como a transição de fase Fe→Fe3O4 e o alargamento da histerese melhoram o desempenho de aquecimento.",
    "mensagem_principal": "NPs de óxido de ferro sintetizadas por moagem úmida de alta energia por 55 h apresentam alto desempenho de hipertermia magnética (SAR ~95 W/g, ΔT ~50°C) dentro dos limites clínicos de segurança, com captação celular eficaz e baixa citotoxicidade em células SKOV3, e permitem controle preciso da temperatura via AMF pulsado, demonstrando o potencial dessa rota de síntese simples e escalável para futuras aplicações no tratamento de câncer."
  },
  "custom_id": "23__Wet_Ball_Milling_Synthesis_of_Iron_Oxide_Nanoparticles_for_H"
}

File: data/extraidos/27__Two-Stage_Microwave_Hyperthermia_Using_Magnetic_Nanoparticle.json
{
  "autores": "Schreiner et al.",
  "ano": 2026,
  "periodico": "Cancers",
  "titulo": "Two-Stage Microwave Hyperthermia Using Magnetic Nanoparticles for Optimal Chemotherapy Activation in Liver Cancer: Concept and Preliminary Tests on Wistar Rat Model",
  "doi": "10.3390/cancers18020330",
  "tipo_estudo": "in vivo",
  "q1": {
    "conceito_tecnica": "A hipertermia microondas em dois estágios com nanopartículas magnéticas é uma técnica que combina aquecimento localizado por micro-ondas com nanopartículas de óxido de ferro para atingir seletivamente tecidos tumorais e facilitar a ativação de quimioterápicos. O método utiliza dois estágios sequenciais: primeiro para sensibilizar o tumor e melhorar a acumulação de nanopartículas, e segundo para liberar localmente os fármacos carreados pelas nanopartículas.",
    "etapas_processo": [
      "Primeira irradiação por micro-ondas (estágio 1): aquecimento preliminar do tumor a 40-42°C para aumentar a perfusão sanguínea, melhorar a permeabilidade endotelial e sensibilizar as células tumorais",
      "Administração intra-arterial hepática das nano-assembleias magnéticas carregadas com quimioterápicos, que se ligam preferencialmente às células tumorais pré-ativadas",
      "Segunda irradiação por micro-ondas (estágio 2): aquecimento a 43-45°C para quebrar as nano-assembleias, liberando o quimioterápico localmente e gerando calor adicional nas células tumorais"
    ],
    "internalizacao_nps": "As nanopartículas são administradas via injeção intra-arterial seletiva na artéria hepática, difundindo-se no tumor e ligando-se preferencialmente às células tumorais pré-ativadas pelo primeiro estágio de hipertermia, aproveitando o aumento de permeabilidade endotelial e o efeito EPR.",
    "aplicacao_campo": "A energia de micro-ondas é aplicada a 2,45 GHz por meio de eletrodos-antena especializados inseridos diretamente no tecido hepático tumoral, permitindo concentração focal da energia na região de interesse.",
    "janela_termica_min_C": 41.0,
    "janela_termica_max_C": 45.0,
    "vias_morte_celular": [
      "apoptose",
      "necrose"
    ]
  },
  "q2": {
    "relaxacao_neel": null,
    "relaxacao_browniana": null,
    "perdas_histerese": null,
    "interacoes_coletivas": null,
    "nanoscale_heating": true,
    "forma_onda_campo": null,
    "mecanismo_dominante": "O mecanismo dominante é o aquecimento dielétrico por micro-ondas a 2,45 GHz, potencializado pelas perdas dielétricas das nanopartículas de OA-Fe3O4 inseridas no tecido tumoral.",
    "descricao_mecanismo": "A exposição a micro-ondas a 2,45 GHz induz perdas dielétricas no tecido hepático, convertendo energia eletromagnética em calor. A adição de 0,1% de insertos de OA-Fe3O4 aumenta a energia acumulada no tecido em 111%, elevando a SAR de 466.625 W/m³ (sem insertos) para 985.437 W/m³ (com insertos). As nanopartículas também aumentam a profundidade de penetração do campo eletromagnético e melhoram a uniformidade da dissipação de energia no tecido, possibilitando aquecimento focal mais eficiente."
  },
  "q3": {
    "material": "Fe3O4 (magnetita) com ácido oleico",
    "composicao_quimica": "Fe3O4 (magnetita) revestida com ácido oleico (OA-Fe3O4), C18H34O2",
    "dopagem": null,
    "tamanho_nm": 9.418,
    "faixa_tamanho_min_nm": 5.0,
    "faixa_tamanho_max_nm": 20.0,
    "forma": "esférica",
    "arquitetura_multicore": false,
    "anisotropia": "anisotropia controlada; partículas no regime monodomínio com tamanho ótimo de 15-30 nm discutido para maximizar o aquecimento",
    "revestimento": "ácido oleico (oleic acid)",
    "material_autorregulavel": false,
    "SAR_W_g": null,
    "ILP_nHm2_kg": null,
    "magnetizacao_saturacao_emu_g": null,
    "relacao_estrutura_propriedade": "O revestimento com ácido oleico promove repulsão estérica e estabilidade coloidal por adsorção química da cabeça polar na superfície das partículas magnéticas, enquanto as caudas hidrofóbicas se dissolvem no meio de dispersão. A adição de 0,1% de insertos OA-Fe3O4 melhora significativamente as propriedades dielétricas do tecido e aumenta a energia absorvida em 111% em comparação ao tecido sem insertos."
  },
  "q4": {
    "amplitude_kA_m": null,
    "frequencia_kHz": 2450.0,
    "produto_Hf": null,
    "dentro_limite_seguranca": null,
    "tempo_tratamento_min": null,
    "forma_onda": null,
    "dosimetria_termica": "Monitoramento invasivo de temperatura com termômetro eletrônico (precisão 0,1°C) inserido no tecido hepático; dose térmica quantificada pelo método CEM43 (Cumulative Equivalent Minutes at 43°C), devendo exceder 240 min no tecido tumoral e ser inferior a 30 min no tecido normal",
    "distribuicao_espacial_calor": "A distribuição espacial do calor não é homogênea no tecido hepático; os insertos de OA-Fe3O4 aumentam a profundidade de penetração e melhoram a uniformidade da dissipação de energia; a temperatura pode atingir até 45°C na área de interesse com insertos de 0,1% OA-Fe3O4",
    "padronizacao_reportada": false
  },
  "q5": {
    "tipo_estudo": "in vivo",
    "linhagem_celular": null,
    "modelo_animal": "rato",
    "tipo_cancer": "fígado",
    "concentracao_mg_mL": null,
    "agregacao_discutida": true,
    "viscosidade_discutida": false,
    "imobilizacao_celular": false,
    "perfusao_discutida": true,
    "protein_corona": false,
    "biodistribuicao": true,
    "toxicidade_avaliada": true,
    "localizacao_intracelular": false,
    "apoptose": true,
    "necrose": true,
    "ferroptose": false,
    "imunomodulacao": true
  },
  "q6": {
    "limitacoes_reportadas": [
      "Os efeitos do termoconditioning não aparecem homogêneos na massa hepática, nem são controláveis com a metodologia utilizada até o momento",
      "O processamento histológico padrão com inclusão em parafina é incompatível com a microscopia de fluorescência para detecção de nanopartículas marcadas com Nile red, pois o fluorocromo lipossolúvel é eluído durante o processo",
      "Nanopartículas de Nile red e magnetita não puderam ser observadas por microscopia óptica em cortes histológicos de fígado de rato",
      "As populações de nanopartículas não são homogêneas",
      "A diferença de aproximadamente 2°C entre o banho de água e as pás de aquecimento introduz imprecisão no controle de temperatura",
      "A cateterização seletiva da artéria hepática pode induzir lesões hipóxicas no fígado ou nos rins na área de passagem do cateter"
    ],
    "problemas_SAR_ILP": false,
    "falta_padronizacao": true,
    "recomendacoes_futuras": [
      "Adotar um protocolo de exposição térmica com maior controle e incorporar imuno-histoquímica para documentar claramente a termoadaptação (variação na expressão de proteínas de choque térmico) e a função endotelial",
      "Utilizar criotomia e inclusão em resinas epóxi (categoria não-rígida) como métodos complementares para geração de preparações histológicas compatíveis com fluorescência",
      "Realizar citometria de fluxo para caracterização mais precisa das populações de nanopartículas",
      "Investigar a técnica em modelos clinicamente relevantes para validar segurança e otimizar a entrega de nanopartículas",
      "Desenvolver nanopartículas ideais otimizadas para frequências de micro-ondas (faixa GHz) com revestimentos que garantam bioestabilidade, baixa imunogenicidade e dispersão uniforme",
      "Implementar modelagem computacional com equação de biocalor de Pennes e algoritmos de otimização inversa para predizer a sequência tempo-temperatura ideal",
      "Incorporar controle adaptativo em tempo real com termometria por RM ou termopares de fibra óptica para modular espacialmente os perfis de aquecimento"
    ],
    "gaps_identificados": [
      "Necessidade de otimizar nanopartículas especificamente para frequências de micro-ondas (GHz) versus hipertermia magnética clássica (kHz-centenas kHz), pois o aquecimento por micro-ondas envolve perdas dielétricas e interações com o campo elétrico",
      "Modelagem térmica em condições realistas de tecido (perfusão sanguínea, tecidos heterogêneos, dissipadores de calor) que podem reduzir o aquecimento esperado",
      "Ausência de demonstração da translação da técnica em modelos tumorais clinicamente relevantes que mimetizem a doença humana",
      "Falta de padronização de métricas de desfecho (mapas de dose térmica, métricas de biodistribuição de nanopartículas, biomarcadores de imagem de resposta)",
      "Necessidade de estabelecer vias regulatórias que abordem a natureza combinada dispositivo-fármaco da abordagem",
      "Distribuição intra-tumoral heterogênea das nanopartículas pode produzir pontos quentes e superaquecimento focal"
    ]
  },
  "q7": {
    "integracao_fisica": "O artigo contribui para a física demonstrando que a adição de 0,1% de insertos de OA-Fe3O4 aumenta a SAR no tecido hepático em 111% a 2,45 GHz, além de melhorar a profundidade de penetração e a uniformidade da dissipação de energia eletromagnética.",
    "integracao_engenharia": "O artigo contribui para a engenharia ao desenvolver e testar um sistema de dois estágios de hipertermia por micro-ondas com eletrodos-antena especializados e um sistema de administração intra-arterial seletiva, além de propor o uso de simulações eletromagnético-térmicas acopladas (CST Studio Suite com equação de biocalor de Pennes) para planejamento de tratamento específico do paciente.",
    "integracao_biologia": "O artigo contribui para a biologia ao demonstrar que 42°C é a temperatura de exposição mais adequada para o fígado de rato, induzindo degeneração vacuolar focal sem inflamação significativa (níveis negligenciáveis de IL-6 e TNF-α), e identificando as vias de morte celular envolvidas, incluindo apoptose mediada por caspase-3, necrose e modulação de HSPs.",
    "integracao_materiais": "O artigo contribui para a ciência dos materiais ao caracterizar nanopartículas de OA-Fe3O4 com forma aproximadamente esférica, tamanho médio de 9,418 nm (faixa 5-20 nm), preparadas por co-precipitação química controlada, demonstrando sua boa biocompatibilidade e estabilidade dielétrica até 50°C, bem como seu papel no aumento das propriedades dielétricas do tecido tumoral.",
    "mensagem_principal": "A hipertermia microondas em dois estágios com nanopartículas magnéticas de Fe3O4 é uma modalidade terapêutica promissora para o câncer de fígado, com 42°C sendo a temperatura mais adequada para o tecido hepático de rato, induzindo alterações celulares localizadas sem inflamação significativa. Os resultados pré-clínicos estabelecem uma prova de conceito para esta abordagem combinada quimio-térmica, abrindo caminho para investigações futuras em modelos clinicamente relevantes e, posteriormente, em pacientes com tumores hepáticos."
  },
  "custom_id": "27__Two-Stage_Microwave_Hyperthermia_Using_Magnetic_Nanoparticle"
}

File: data/extraidos/28__Molybdenum-doped_La0_7Sr0_3MnO3_nanoparticles.json
{
  "autores": "Makni et al.",
  "ano": 2026,
  "periodico": "RSC Advances",
  "titulo": "Molybdenum-doped La0.7Sr0.3MnO3 nanoparticles: tuning magnetic and heating properties for magnetic hyperthermia",
  "doi": "10.1039/d5ra08765a",
  "tipo_estudo": "in vitro",
  "q1": {
    "conceito_tecnica": "A hipertermia magnética fluida (MFH) explora nanopartículas magnéticas injetadas no tumor e expostas a um campo magnético alternante (AMF), gerando calor localizado no tecido maligno enquanto preserva regiões saudáveis ao redor. Na variante auto-limitada, a temperatura de Curie (TC) restringe intrinsecamente o superaquecimento durante o tratamento.",
    "etapas_processo": [
      "Síntese das nanopartículas via processo glicina-nitrato (GNP)",
      "Injeção direta das nanopartículas no tumor",
      "Exposição ao campo magnético alternante (AMF)",
      "Geração de calor localizado nas nanopartículas",
      "Aquecimento até a temperatura terapêutica (42–46 °C)",
      "Auto-limitação do aquecimento ao atingir a TC"
    ],
    "internalizacao_nps": "As nanopartículas são diretamente injetadas no tumor (injeção intratumoral direta), conforme descrito na abordagem NanoTherm® da MagForce AG",
    "aplicacao_campo": "Um campo magnético alternante (AMF) de 30 mT é aplicado em três frequências diferentes (119, 248 e 313 kHz) utilizando o sistema DM100 Series da nanoScale Biomagnetics.",
    "janela_termica_min_C": 42.0,
    "janela_termica_max_C": 46.0,
    "vias_morte_celular": []
  },
  "q2": {
    "relaxacao_neel": null,
    "relaxacao_browniana": null,
    "perdas_histerese": true,
    "interacoes_coletivas": null,
    "nanoscale_heating": null,
    "forma_onda_campo": null,
    "mecanismo_dominante": "As perdas por histerese dominam o aquecimento, uma vez que as partículas exibem comportamento ferromagnético com loops de histerese bem saturados em baixas temperaturas.",
    "descricao_mecanismo": "As nanopartículas de La0.7Sr0.3Mn1-xMoxO3 exibem ordenamento ferromagnético sustentado por interações de dupla troca entre íons Mn3+ e Mn4+. Sob AMF, as perdas de energia são dissipadas como calor por meio dos ciclos de histerese magnética. Ao se aproximar da TC, as partículas perdem o ordenamento ferromagnético, transitando para o estado paramagnético e cessando naturalmente a geração de calor."
  },
  "q3": {
    "material": "manganita de lantânio-estrôncio dopada com molibdênio (LSMO:Mo)",
    "composicao_quimica": "La0.7Sr0.3Mn1-xMoxO3 (x = 0.10, 0.15, 0.20)",
    "dopagem": "Molibdênio (Mo)",
    "tamanho_nm": null,
    "faixa_tamanho_min_nm": 105.46,
    "faixa_tamanho_max_nm": 226.42,
    "forma": null,
    "arquitetura_multicore": false,
    "anisotropia": "anisotropia magnética modificada por substituição de Mo, com coercividade praticamente constante (~0.064–0.066 T) indicando que Mo não altera significativamente as contribuições anisotrópicas",
    "revestimento": null,
    "material_autorregulavel": true,
    "SAR_W_g": 15.19,
    "ILP_nHm2_kg": 0.085,
    "magnetizacao_saturacao_emu_g": 29.44,
    "relacao_estrutura_propriedade": "A substituição de Mo6+ por Mn3+/Mn4+ perturba as interações de dupla troca e altera o balanço Mn3+/Mn4+, levando à redução da magnetização de saturação e diminuição progressiva da TC (de 350 a 290 K). O aumento do conteúdo de Mo reduz o tamanho das partículas (de ~226 nm a ~105 nm) e aumenta a microdeformação, afetando diretamente a eficiência de aquecimento sob AMF."
  },
  "q4": {
    "amplitude_kA_m": 23.873,
    "frequencia_kHz": 313.0,
    "produto_Hf": 7472249000.0,
    "dentro_limite_seguranca": null,
    "tempo_tratamento_min": null,
    "forma_onda": null,
    "dosimetria_termica": "Método Box-Lucas fenomenológico: ΔT = a(1 − e^(−b(t−t0))), com SAR = abC/mMNPs, onde C = 660 J kg⁻¹ K⁻¹ é a capacidade calorífica específica do LaSrMnO3",
    "distribuicao_espacial_calor": "Aquecimento localizado no tumor, com plateau de temperatura próximo à TC demonstrando comportamento auto-limitado; amostras x = 0.10 e 0.15 ultrapassam 60 °C a 313 kHz, enquanto x = 0.20 estabiliza em ~52 °C",
    "padronizacao_reportada": false
  },
  "q5": {
    "tipo_estudo": "in vitro",
    "linhagem_celular": null,
    "modelo_animal": null,
    "tipo_cancer": null,
    "concentracao_mg_mL": null,
    "agregacao_discutida": true,
    "viscosidade_discutida": false,
    "imobilizacao_celular": false,
    "perfusao_discutida": false,
    "protein_corona": false,
    "biodistribuicao": false,
    "toxicidade_avaliada": false,
    "localizacao_intracelular": false,
    "apoptose": false,
    "necrose": false,
    "ferroptose": false,
    "imunomodulacao": false
  },
  "q6": {
    "limitacoes_reportadas": [
      "Os valores de TC observados (290–350 K, correspondendo a 16.85–76.85 °C) estão acima da janela terapêutica ótima (42–46 °C), impedindo o alcance de aquecimento auto-regulado controlado",
      "Os valores de SAR são moderados (~7–16 W g⁻¹), consistentes com diluição magnética e efeitos de spin superficial, limitando a eficiência de aquecimento",
      "Alto teor de Mo (x = 0.20) resulta em formação de fases secundárias (La2Mo3O12, SrCO3), reduzindo a fração da fase perovskita para 62% e comprometendo as propriedades magnéticas",
      "O estudo não avaliou biocompatibilidade, toxicidade ou desempenho em sistemas biológicos"
    ],
    "problemas_SAR_ILP": true,
    "falta_padronizacao": false,
    "recomendacoes_futuras": [
      "Ajuste fino dos níveis de dopagem de Mo para aproximar a TC da janela terapêutica (42–46 °C)",
      "Controle do tamanho e cristalinidade das nanopartículas para melhorar a eficiência de aquecimento",
      "Personalização das propriedades superficiais das nanopartículas para otimizar a temperatura de Curie e o SAR",
      "Investigação de combinações composicionais que permitam aquecimento auto-regulado genuíno na faixa terapêutica"
    ],
    "gaps_identificados": [
      "Ausência de avaliação de biocompatibilidade e toxicidade das nanopartículas",
      "Nenhum experimento in vitro ou in vivo foi realizado para validar o desempenho hipertérmico em sistemas biológicos",
      "A TC atual das composições estudadas não se encontra dentro da janela terapêutica ideal",
      "Falta de revestimento superficial ou funcionalização para aplicações biomédicas",
      "Não foram investigados mecanismos de relaxação (Néel/Browniana) que contribuem para o aquecimento"
    ]
  },
  "q7": {
    "integracao_fisica": "O estudo demonstra que a substituição de Mo modifica as interações de dupla troca Mn3+-O-Mn4+, permitindo ajuste contínuo e previsível da temperatura de Curie e do comportamento auto-limitado sob AMF.",
    "integracao_engenharia": "O processo glicina-nitrato (GNP) é apresentado como método de síntese custo-efetivo, escalável e com controle composicional preciso, permitindo formação de nanopartículas de fase única com tamanho e morfologia controlados.",
    "integracao_biologia": "O conceito de aquecimento auto-limitado é destacado como mecanismo de segurança intrínseco para evitar superaquecimento de tecidos saudáveis durante tratamento de câncer por hipertermia magnética.",
    "integracao_materiais": "A dopagem com Mo em LSMO permite tunagem estrutural, morfológica e magnética simultânea, com redução do tamanho de partícula, aumento da microdeformação e modulação da magnetização de saturação e TC.",
    "mensagem_principal": "Nanopartículas de La0.7Sr0.3Mn1-xMoxO3 sintetizadas via processo glicina-nitrato exibem comportamento de aquecimento auto-limitado intrínseco determinado pela TC, com dopagem intermediária de Mo (x = 0.10–0.15) otimizando a eficiência de aquecimento (SAR ~14–16 W g⁻¹); entretanto, ajustes composicionais adicionais são necessários para trazer a TC para a janela terapêutica de 42–46 °C e alcançar aquecimento auto-regulado controlado para aplicações clínicas."
  },
  "custom_id": "28__Molybdenum-doped_La0_7Sr0_3MnO3_nanoparticles"
}

File: data/extraidos/33__Gram-Scale_Production_of_Iron_Oxide_Rubik-CubeNanoparticles_.json
{
  "autores": "Rizzo et al.",
  "ano": 2026,
  "periodico": "Advanced Functional Materials",
  "titulo": "Gram-Scale Production of Iron Oxide Rubik-Cube Nanoparticles: New Tools for the Clinical Translation of Magnetic Hyperthermia and Magnetic Particle Imaging",
  "doi": "10.1002/adfm.202522732",
  "tipo_estudo": "in vitro",
  "q1": {
    "conceito_tecnica": "A hipertermia magnética (MHT) utiliza nanopartículas magnéticas expostas a um campo magnético alternante (AMF) para gerar calor e atingir temperaturas terapêuticas (~45°C). O calor gerado facilita a distribuição de fármacos quimioterápicos ou potencializa o efeito da radioterapia quando usado como adjuvante.",
    "etapas_processo": [
      "Síntese das nanopartículas magnéticas por método solvotérmico em escala gram",
      "Transferência das NPs de meio orgânico para solução aquosa por troca de ligante com GA-PEG",
      "Caracterização das propriedades magnéticas e de aquecimento (SAR/ILP)",
      "Aplicação do campo magnético alternante (AMF) às NPs dispersas",
      "Monitoramento da geração de calor por câmera térmica infravermelha"
    ],
    "internalizacao_nps": "O artigo não descreve explicitamente a internalização celular das NPs, mas menciona que NRKs menores são mais indicadas para MHT intracelular devido à independência de viscosidade do meio.",
    "aplicacao_campo": "O AMF é aplicado por meio de um sistema de aquecimento por indução magnética (MSI Automation bench-mount) com bobina, a frequências entre 110 e 380 kHz e amplitudes de campo de 12 a 24 kA/m.",
    "janela_termica_min_C": 45.0,
    "janela_termica_max_C": 45.0,
    "vias_morte_celular": []
  },
  "q2": {
    "relaxacao_neel": true,
    "relaxacao_browniana": true,
    "perdas_histerese": true,
    "interacoes_coletivas": true,
    "nanoscale_heating": null,
    "forma_onda_campo": "senoidal",
    "mecanismo_dominante": "Para NRK27, o mecanismo dominante é a relaxação de Néel, evidenciada pela independência do SAR em relação à viscosidade do meio (~5% de redução em glicerol 50%).",
    "descricao_mecanismo": "As NRKs com até 27 nm exibem comportamento quasi-superparamagnético com aquecimento predominantemente por relaxação de Néel (rotação interna da magnetização), tornando sua eficiência de aquecimento independente da viscosidade do meio. Já as NRKs de 42 nm apresentam queda drástica do SAR em meio viscoso, indicando dependência significativa da relaxação Browniana (rotação física da partícula). O SAR é determinado pela área do loop de histerese AC multiplicada pela frequência, refletindo as perdas magnéticas totais durante a excitação por AMF."
  },
  "q3": {
    "material": "maghemita (γ-Fe2O3) predominante, com possível presença de magnetita (Fe3O4)",
    "composicao_quimica": "γ-Fe2O3 (fase espinélio inverso, grupo espacial Fd-3m)",
    "dopagem": null,
    "tamanho_nm": 27.0,
    "faixa_tamanho_min_nm": 19.0,
    "faixa_tamanho_max_nm": 45.0,
    "forma": "cubo",
    "arquitetura_multicore": true,
    "anisotropia": "anisotropia de forma cúbica combinada com anisotropia de superfície e estrutura multicore dendrítica; eixo fácil de magnetização ao longo da direção {111}; constante de anisotropia efetiva K entre 9040 e 14000 J/m³",
    "revestimento": "PEG",
    "material_autorregulavel": false,
    "SAR_W_g": 1000.0,
    "ILP_nHm2_kg": null,
    "magnetizacao_saturacao_emu_g": 135.0,
    "relacao_estrutura_propriedade": "A arquitetura única das NRKs, combinando morfologia cúbica externa com estrutura interna dendrítica multicore, resulta em alta magnetização de saturação, baixa coercividade e elevada anisotropia magnética efetiva, conferindo-lhes desempenho de aquecimento recorde em MHT. O comportamento quasi-superparamagnético mesmo em tamanhos acima de 19 nm diferencia as NRKs dos nanocubos convencionais, que transitam para comportamento ferromagnético nessa faixa de tamanho."
  },
  "q4": {
    "amplitude_kA_m": 24.0,
    "frequencia_kHz": 200.0,
    "produto_Hf": 4800000000.0,
    "dentro_limite_seguranca": true,
    "tempo_tratamento_min": 0.5,
    "forma_onda": "senoidal",
    "dosimetria_termica": "Área do loop de histerese AC medida por magnetômetro AC (AC-Hyster); SAR = A·f·m⁻¹; monitoramento por câmera térmica infravermelha nos experimentos de hMPI",
    "distribuicao_espacial_calor": "Na aplicação de hipértermia guiada por MPI (hMPI), a aplicação de gradiente de campo magnético estático junto ao AMF permite localizar a geração de calor apenas na região livre de campo (FFR) central, demonstrando capacidade de focalização espacial do aquecimento.",
    "padronizacao_reportada": false
  },
  "q5": {
    "tipo_estudo": "in vitro",
    "linhagem_celular": null,
    "modelo_animal": null,
    "tipo_cancer": "glioblastoma ou adenocarcinoma pancreático ou próstata ou cabeça e pescoço (mencionados como aplicações alvo)",
    "concentracao_mg_mL": 1.0,
    "agregacao_discutida": true,
    "viscosidade_discutida": true,
    "imobilizacao_celular": false,
    "perfusao_discutida": false,
    "protein_corona": false,
    "biodistribuicao": false,
    "toxicidade_avaliada": false,
    "localizacao_intracelular": false,
    "apoptose": false,
    "necrose": false,
    "ferroptose": false,
    "imunomodulacao": false
  },
  "q6": {
    "limitacoes_reportadas": [
      "NRK42 apresenta queda drástica do SAR e do sinal MPI em meios viscosos, limitando sua aplicação intracelular e indicando dependência de relaxação Browniana",
      "NRK42 mostrou instabilidade coloidal ao longo do tempo, com redução de 50% do sinal MPI após uma semana e quase zero após duas semanas",
      "A análise EELS foi limitada a poucos nanopartículas analisadas, não permitindo confirmar a fase magnética em toda a amostra",
      "O tamanho hidrdinâmico das NRKs apresenta variações imprevisíveis devido à superfície irregular e estrutura dendrítica, dificultando previsibilidade da cobertura com ligantes",
      "A comparação de valores SAR com MC-NPs da literatura é dificultada pelas diferentes condições de campo e frequência utilizadas em estudos anteriores",
      "O alto custo do TPB restringe a escalabilidade da síntese de NRKs com esse agente direcionador"
    ],
    "problemas_SAR_ILP": true,
    "falta_padronizacao": true,
    "recomendacoes_futuras": [
      "Investigar as NRK27 como agentes in vivo para hipértermia guiada por MPI (hMPI) para tratamento e diagnóstico",
      "Realizar estudos de tradução clínica aproveitando o método de produção em escala gram",
      "Utilizar NRKs menores (≤27 nm) para aplicações de MHT intracelular devido à independência de viscosidade",
      "Explorar o uso de NRKs maiores (42 nm) para explorar interações interparticulares e formação de cadeias em aplicações extracelulares"
    ],
    "gaps_identificados": [
      "Ausência de estudos in vivo de biodistribuição, toxicidade e eficácia terapêutica das NRKs",
      "Falta de avaliação de toxicidade celular e viabilidade celular com as NRKs",
      "Mecanismo exato de formação da estrutura multicore dendrítica cúbica ainda não completamente elucidado",
      "Ausência de estudos sobre interação das NRKs com o ambiente biológico (corona proteica, internalização celular)",
      "Necessidade de padronização das condições de medição de MPS/MPI para comparações entre laboratórios"
    ]
  },
  "q7": {
    "integracao_fisica": "O estudo demonstra que NRKs de até 27 nm exibem comportamento quasi-superparamagnético com relaxação de Néel dominante, enquanto NRKs de 42 nm dependem significativamente da relaxação Browniana, contribuindo para a compreensão dos mecanismos físicos de dissipação de energia em nanopartículas magnéticas de arquitetura complexa.",
    "integracao_engenharia": "O trabalho apresenta um método solvotérmico escalonável para produção em escala gram (1-1,5 g por ciclo) de NRKs com morfologia controlada, habilitando a produção de material suficiente para estudos de tradução clínica e aplicação em sistemas de hipértermia guiada por MPI.",
    "integracao_biologia": "As NRKs demonstram potencial para tratamento de tumores sólidos agressivos (glioblastoma, adenocarcinoma pancreático, câncer de próstata) como adjuvante à quimioterapia e radioterapia, com capacidade de localização espacial do aquecimento pelo gradiente de campo e aquecimento independente de viscosidade para aplicações intracelulares.",
    "integracao_materiais": "A síntese de NRKs introduz uma nova classe de nanopartículas anisotrópicas de γ-Fe2O3 com arquitetura única (cubo externo + estrutura dendrítica multicore interna), obtida pelo uso combinado de cetona vinílica e aldeído aromático como agentes direcionadores de forma, resultando em valores recordes de SAR e sinal MPI superiores ao padrão VivoTrax.",
    "mensagem_principal": "Este trabalho reporta a primeira síntese solvotérmica em escala gram de uma nova classe de nanopartículas magnéticas anisotrópicas denominadas 'Rubik's cube' (NRKs), que combinam morfologia cúbica com estrutura multicore dendrítica de γ-Fe2O3, exibindo valores recordes de SAR (>1000 W/gFe) e sinal MPI 6-8 vezes superior ao padrão VivoTrax, com aquecimento independente de viscosidade para NRK27 nm, posicionando-as como candidatas promissoras para tradução clínica em terapia e diagnóstico oncológico."
  },
  "custom_id": "33__Gram-Scale_Production_of_Iron_Oxide_Rubik-CubeNanoparticles_"
}

File: data/extraidos/36__Magnetic_nanoparticles_clustering_effects_on_the.json
{
  "autores": "Moisiuc et al.",
  "ano": 2026,
  "periodico": "AIP Advances",
  "titulo": "Magnetic nanoparticles clustering effects on the temperature field in magnetic hyperthermia",
  "doi": "10.1063/5.0319921",
  "tipo_estudo": "in silico",
  "q1": {
    "conceito_tecnica": "Hipertermia magnética é uma técnica médica baseada na geração de calor terapêutico por um sistema de nanopartículas magnéticas na presença de um campo eletromagnético de alta frequência. A temperatura desenvolvida no tecido tumoral e a eficiência geral do aquecimento dependem fortemente dos parâmetros do campo magnético e das propriedades intrínsecas das NPs.",
    "etapas_processo": [
      "Injeção de nanopartículas magnéticas (ferrofluido) no tecido tumoral",
      "Aplicação de campo magnético alternante de alta frequência",
      "Relaxação magnética das NPs (Néel e/ou Browniana) gerando calor",
      "Dissipação de calor no tecido tumoral via equação de biocalor (Pennes)",
      "Dano térmico do tecido tumoral descrito pela equação de Arrhenius"
    ],
    "internalizacao_nps": "As NPs são injetadas diretamente no tecido tumoral como ferrofluido, com fração volumétrica Φ definida pelo usuário no modelo",
    "aplicacao_campo": "O campo magnético alternante é aplicado externamente com parâmetros de frequência f (kHz) e amplitude H (kA/m) sobre a configuração geométrica de tecido tumoral rodeado por tecido saudável",
    "janela_termica_min_C": null,
    "janela_termica_max_C": null,
    "vias_morte_celular": []
  },
  "q2": {
    "relaxacao_neel": true,
    "relaxacao_browniana": true,
    "perdas_histerese": false,
    "interacoes_coletivas": true,
    "nanoscale_heating": null,
    "forma_onda_campo": null,
    "mecanismo_dominante": "A relaxação de Néel é o mecanismo dominante no aquecimento de clusters elipsoidais de NPs, confirmado pela independência do SAR em relação à viscosidade do fluido carreador.",
    "descricao_mecanismo": "Na relaxação de Néel, o momento magnético da partícula supera uma barreira de anisotropia efetiva modificada pelas interações dipolo-dipolo entre partículas vizinhas. No modelo de Dormann, as interações dipolares aumentam a barreira efetiva de energia, enquanto no modelo de Mørup as interações dipolares reduzem essa barreira. A relaxação Browniana, embora incluída no modelo via tempo de relaxação efetivo combinado, é suprimida nos clusters elipsoidais, confirmando o domínio de Néel no intervalo de parâmetros investigado."
  },
  "q3": {
    "material": "magnetita",
    "composicao_quimica": "Fe3O4",
    "dopagem": null,
    "tamanho_nm": 18.0,
    "faixa_tamanho_min_nm": 15.0,
    "faixa_tamanho_max_nm": 20.0,
    "forma": null,
    "arquitetura_multicore": true,
    "anisotropia": "anisotropia cristalina (constante K em J/m³), modificada por interações dipolo-dipolo em clusters elipsoidais (prolato/oblato)",
    "revestimento": null,
    "material_autorregulavel": false,
    "SAR_W_g": null,
    "ILP_nHm2_kg": null,
    "magnetizacao_saturacao_emu_g": null,
    "relacao_estrutura_propriedade": "O tamanho da partícula (dp ≈ 17–19 nm) e a constante de anisotropia cristalina K determinam a barreira de energia efetiva e o regime de relaxação de Néel, sendo que a distância interpartícula α modula as interações dipolo-dipolo que alteram essa barreira e, consequentemente, os valores de SAR."
  },
  "q4": {
    "amplitude_kA_m": null,
    "frequencia_kHz": null,
    "produto_Hf": null,
    "dentro_limite_seguranca": null,
    "tempo_tratamento_min": null,
    "forma_onda": null,
    "dosimetria_termica": "Simulação numérica via COMSOL Multiphysics resolvendo a equação de biocalor de Pennes em configuração 3D esférica concêntrica (tumor + tecido saudável), com dano térmico avaliado pela integral de Arrhenius",
    "distribuicao_espacial_calor": "Distribuição espacial radial da temperatura calculada em configuração de dois tecidos concêntricos (raios R1 e R2); aquecimento Q1 (Dormann) produz temperaturas locais mais altas e concentradas, enquanto Q2 (Mørup) produz perfis mais suaves e menos intensos",
    "padronizacao_reportada": false
  },
  "q5": {
    "tipo_estudo": "in silico",
    "linhagem_celular": null,
    "modelo_animal": null,
    "tipo_cancer": "fígado",
    "concentracao_mg_mL": null,
    "agregacao_discutida": true,
    "viscosidade_discutida": true,
    "imobilizacao_celular": false,
    "perfusao_discutida": true,
    "protein_corona": false,
    "biodistribuicao": false,
    "toxicidade_avaliada": false,
    "localizacao_intracelular": false,
    "apoptose": false,
    "necrose": false,
    "ferroptose": false,
    "imunomodulacao": false
  },
  "q6": {
    "limitacoes_reportadas": [
      "O modelo considera apenas clusters elipsoidais (prolato/oblato) como geometria de agregação, sem considerar outras morfologias de aglomeração",
      "Os parâmetros do campo magnético (frequência e amplitude) não são especificados numericamente no texto, limitando a comparação direta com limites de segurança clínica",
      "O modelo de Mørup em regime de grandes distâncias entre partículas resulta em aquecimento insuficiente para destruição tecidual",
      "Ausência de validação experimental dos resultados computacionais"
    ],
    "problemas_SAR_ILP": false,
    "falta_padronizacao": false,
    "recomendacoes_futuras": [
      "Otimizar o tamanho das partículas (dp ≈ 17–19 nm), a distância interpartícula e a anisotropia para maximizar a eficiência da hipertermia magnética",
      "Controlar o arranjo das partículas e a distância interpartícula para modulação sintonizável das barreiras de energia e eficiência de aquecimento"
    ],
    "gaps_identificados": [
      "Necessidade de validação experimental dos modelos teóricos de Dormann e Mørup para clusters elipsoidais",
      "Falta de dados quantitativos sobre parâmetros do campo magnético aplicado (H e f) utilizados nas simulações",
      "Influência de outros tipos de clustering (cadeias 1D) não foi completamente explorada nos resultados de temperatura"
    ]
  },
  "q7": {
    "integracao_fisica": "O artigo modela rigorosamente a dinâmica de relaxação magnética (Néel e Browniana) em clusters elipsoidais de NPs usando os modelos de Dormann e Mørup para quantificar como as interações dipolo-dipolo modificam as barreiras de energia e o SAR.",
    "integracao_engenharia": "Simulações numéricas via COMSOL Multiphysics da equação de biocalor de Pennes em geometria 3D fornecem distribuições espaço-temporais de temperatura e dano térmico tecidual úteis para o design de protocolos de tratamento.",
    "integracao_biologia": "O modelo inclui parâmetros biológicos realistas como perfusão sanguínea, calor metabólico e dano térmico via equação de Arrhenius para tecido hepático tumoral e saudável.",
    "integracao_materiais": "A análise sistemática do efeito do tamanho de partícula (dp), constante de anisotropia cristalina (K) e distância interpartícula (α) fornece diretrizes para a síntese e otimização de nanopartículas de magnetita para hipertermia.",
    "mensagem_principal": "O clustering de nanopartículas magnéticas e as interações dipolo-dipolo entre elas modificam significativamente as barreiras de energia de relaxação de Néel e, consequentemente, o SAR e a distribuição de temperatura no tecido tumoral; o diâmetro ótimo de ~17–19 nm e distâncias interpartícula moderadas maximizam a eficiência de aquecimento, sendo a relaxação de Néel o mecanismo dominante independentemente da viscosidade do fluido carreador."
  },
  "custom_id": "36__Magnetic_nanoparticles_clustering_effects_on_the"
}
