Repository: 220719/revisao-hipertermia

# 🧲 Revisão Sistemática — Hipertermia Magnética

Plataforma colaborativa para revisão sistemática de artigos científicos sobre hipertermia magnética para tratamento de câncer.

## Sobre o projeto

Este repositório contém o pipeline completo de extração, análise e consulta de artigos científicos sobre Magnetic Fluid Hyperthermia (MFH), desenvolvido para subsidiar a escrita de um artigo de revisão submetido a revista científica convidada.

### Grupo
- Luiz Fernando Cotica
- Gabriel Tolardo
- Anuar Mincache

File: data/extraidos/38__Engineering_magnetite-poly_butylcyanoacrylate__nanoparticles.json
{
  "autores": "Rodríguez et al.",
  "ano": 2026,
  "periodico": "Colloids and Surfaces A: Physicochemical and Engineering Aspects",
  "titulo": "Engineering magnetite/poly(butylcyanoacrylate) nanoparticles for dual-mode hyperthermia and photothermal cancer therapy",
  "doi": "10.1016/j.colsurfa.2025.138619",
  "tipo_estudo": "in vitro",
  "q1": {
    "conceito_tecnica": "A hipertermia magnética consiste na exposição de nanopartículas magnéticas a um campo magnético alternante, convertendo energia eletromagnética em calor via processos de relaxação de Néel e Browniana. O calor gerado permite hipertermia localizada capaz de danificar seletivamente células tumorais em temperaturas de aproximadamente 41–46 °C.",
    "etapas_processo": [
      "Síntese das nanopartículas de Fe3O4 pelo método de coprecipitação (Massart)",
      "Encapsulamento do núcleo de Fe3O4 em shell de poli(butilcianoacrilato) via polimerização em emulsão ou fase orgânica única",
      "Purificação e caracterização físico-química das nanopartículas",
      "Dispersão das NPs em meio aquoso na concentração desejada",
      "Exposição das NPs a campo magnético alternante (17 kA/m, 167 kHz) ou irradiação laser NIR (850 nm)",
      "Monitoramento do aumento de temperatura por câmera termográfica ou sensor térmico"
    ],
    "internalizacao_nps": "O artigo não descreve internalização celular das NPs; o foco é na geração de calor extracelular e na biocompatibilidade avaliada por ensaios de hemocompatibilidade e citotoxicidade.",
    "aplicacao_campo": "O campo magnético alternante é aplicado por um dispositivo de hipertermia magnética (NanoMag Laboratory, Universidade de Granada) com frequência de 167 kHz e amplitude de 17 kA/m durante 2 min e 30 s.",
    "janela_termica_min_C": 41.0,
    "janela_termica_max_C": 46.0,
    "vias_morte_celular": []
  },
  "q2": {
    "relaxacao_neel": true,
    "relaxacao_browniana": true,
    "perdas_histerese": false,
    "interacoes_coletivas": true,
    "nanoscale_heating": null,
    "forma_onda_campo": null,
    "mecanismo_dominante": "A geração de calor nas NPs superparamagnéticas ocorre predominantemente pelos processos de relaxação de Néel e Browniana sob campo magnético alternante.",
    "descricao_mecanismo": "Quando expostas a um campo magnético alternante, as nanopartículas magnéticas convertem energia eletromagnética em calor via processos de relaxação de Néel e Browniana. As NPs exibem comportamento superparamagnético, com coercividade e remanência negligenciáveis, sem exibir histerese mensurável em condições de campo estático. Sob influência do campo magnético, as NPs também se auto-organizam em cadeias filamentosas por interações dipolares, o que pode melhorar a eficiência de aquecimento em hipertermia magnética."
  },
  "q3": {
    "material": "Fe3O4 (magnetita) com shell de poli(butilcianoacrilato) (PBCA)",
    "composicao_quimica": "Fe3O4 / poli(butilcianoacrilato) (estrutura núcleo/shell)",
    "dopagem": null,
    "tamanho_nm": 18.3,
    "faixa_tamanho_min_nm": null,
    "faixa_tamanho_max_nm": null,
    "forma": "esférica",
    "arquitetura_multicore": false,
    "anisotropia": "anisotropia efetiva induzida pela formação de cadeias/filamentos sob campo magnético (comportamento coletivo)",
    "revestimento": "poli(butilcianoacrilato) (PBCA); ácido oleico usado como agente de funcionalização intermediário na formulação F6",
    "material_autorregulavel": false,
    "SAR_W_g": 66.5,
    "ILP_nHm2_kg": null,
    "magnetizacao_saturacao_emu_g": null,
    "relacao_estrutura_propriedade": "O revestimento de PBCA sobre o núcleo de Fe3O4 confere estabilidade coloidal, carga superficial negativa e biocompatibilidade, enquanto o núcleo magnético garante comportamento superparamagnético com magnetização de saturação de ~70 kA/m e capacidade de geração de calor sob campo magnético alternante e irradiação NIR."
  },
  "q4": {
    "amplitude_kA_m": 17.0,
    "frequencia_kHz": 167.0,
    "produto_Hf": 2839000000.0,
    "dentro_limite_seguranca": null,
    "tempo_tratamento_min": 2.5,
    "forma_onda": null,
    "dosimetria_termica": "Cálculo do SAR a partir da inclinação da seção inicial da curva de aquecimento, considerando a massa das NPs; monitoramento de temperatura por câmera termográfica de alta resolução (Flir 60) para fototermia",
    "distribuicao_espacial_calor": "Aquecimento localizado na dispersão de NPs, com aumento de temperatura (ΔT) de ~10 °C para hipertermia magnética e ~12 °C para fototermia a 55% de potência laser",
    "padronizacao_reportada": false
  },
  "q5": {
    "tipo_estudo": "in vitro",
    "linhagem_celular": "CCD-18 (fibroblasto de cólon) e T-84 (carcinoma de cólon)",
    "modelo_animal": null,
    "tipo_cancer": "cólon",
    "concentracao_mg_mL": 10.0,
    "agregacao_discutida": true,
    "viscosidade_discutida": false,
    "imobilizacao_celular": false,
    "perfusao_discutida": false,
    "protein_corona": true,
    "biodistribuicao": false,
    "toxicidade_avaliada": true,
    "localizacao_intracelular": false,
    "apoptose": false,
    "necrose": false,
    "ferroptose": false,
    "imunomodulacao": false
  },
  "q6": {
    "limitacoes_reportadas": [
      "Instabilidade coloidal sob condições fisiológicas (37 °C), com rápido aumento de tamanho por agregação em 24 h",
      "Ausência de estudos in vivo para validação da eficácia terapêutica",
      "Valores de SAR para fototermia inferiores aos reportados na literatura",
      "Necessidade de estratégias adicionais de funcionalização (ex: PEGylação) para melhorar estabilidade de longo prazo",
      "Falta de avaliação de biodistribuição, farmacocinética e capacidade de direcionamento tumoral"
    ],
    "problemas_SAR_ILP": false,
    "falta_padronizacao": false,
    "recomendacoes_futuras": [
      "Realizar PEGylação ou funcionalização alternativa para melhorar estabilidade sistêmica e em circulação",
      "Conduzir estudos in vivo para validar eficácia terapêutica da hipertermia magnética e fototermia",
      "Avaliar biodistribuição, farmacocinética e capacidade de direcionamento tumoral",
      "Otimizar tamanho de partícula e propriedades de superfície para minimizar efeitos off-target",
      "Integrar funções diagnósticas para estabelecer plataformas teranósticas versáteis"
    ],
    "gaps_identificados": [
      "Falta de estudos in vivo das NPs desenvolvidas",
      "Ausência de avaliação de biodistribuição e farmacocinética",
      "Instabilidade das NPs em condições fisiológicas de temperatura (37 °C)",
      "Propriedades de aquecimento fototérmico inferiores às de sistemas reportados na literatura",
      "Não foram investigados mecanismos de morte celular induzidos pelo tratamento hipertérmico"
    ]
  },
  "q7": {
    "integracao_fisica": "O estudo caracterizou o comportamento superparamagnético das NPs híbridas e quantificou a eficiência de geração de calor (SAR = 66,5 W/g) sob campo magnético alternante (17 kA/m, 167 kHz), além de investigar a formação de cadeias por interações dipolares.",
    "integracao_engenharia": "Dois métodos de formulação (polimerização em emulsão e fase orgânica única) foram sistematicamente otimizados, resultando em NPs com distribuição de tamanho uniforme, alto rendimento de produção (~74%) e estabilidade coloidal adequada para aplicações biomédicas.",
    "integracao_biologia": "A biocompatibilidade das NPs foi confirmada por ensaios de hemocompatibilidade (hemólise <3%, sem ativação significativa do complemento ou plaquetas) e citotoxicidade mínima em linhagens celulares CCD-18 e T-84 em concentrações de 0,1–100 μg/mL.",
    "integracao_materiais": "A estrutura núcleo/shell de Fe3O4/PBCA foi caracterizada por TEM, FTIR e análise eletrocinética, demonstrando encapsulamento eficiente do núcleo magnético pelo shell polimérico, com interação física entre grupos Fe-O e a matriz polimérica.",
    "mensagem_principal": "Este trabalho desenvolveu e caracterizou NPs híbridas de Fe3O4/PBCA (núcleo/shell) com capacidade dual de geração de calor por hipertermia magnética e fototermia NIR, biocompatibilidade confirmada e produção reprodutível pelo método de fase orgânica única, posicionando-as como candidatas promissoras para terapia de câncer com ativação por fontes externas de sinal."
  },
  "custom_id": "38__Engineering_magnetite-poly_butylcyanoacrylate__nanoparticles"
}

File: data/extraidos/39__Molybdenum-doped_La0_7Sr0_3MnO3_nanoparticles.json
{
  "autores": "Makni et al.",
  "ano": 2026,
  "periodico": "RSC Advances",
  "titulo": "Molybdenum-doped La0.7Sr0.3MnO3 nanoparticles: tuning magnetic and heating properties for magnetic hyperthermia",
  "doi": "10.1039/d5ra08765a",
  "tipo_estudo": "in vitro",
  "q1": {
    "conceito_tecnica": "A hipertermia magnética fluida (MFH) explora nanopartículas magnéticas injetadas no tumor e expostas a um campo magnético alternante (AMF), gerando calor localizado no tecido maligno enquanto poupa regiões saudáveis circundantes. Na hipertermia magnética autolimitada, a temperatura de Curie (TC) é intrinsecamente ajustada para restringir o superaquecimento durante o tratamento.",
    "etapas_processo": [
      "Síntese das nanopartículas via processo glicina-nitrato (GNP)",
      "Injeção direta das nanopartículas no tumor",
      "Exposição das nanopartículas a um campo magnético alternante (AMF)",
      "Geração de calor localizado no tecido tumoral",
      "Autolimitação do aquecimento ao se aproximar da TC, com transição ferromagnética-paramagnética",
      "Restauração da magnetização ao resfriar, permitindo reinício do aquecimento"
    ],
    "internalizacao_nps": "As nanopartículas são diretamente injetadas no tumor (injeção intratumoral direta), conforme descrito na abordagem NanoTherm® da MagForce AG.",
    "aplicacao_campo": "Um campo magnético alternante (AMF) é aplicado externamente sobre o tumor contendo as nanopartículas, induzindo geração de calor localizado.",
    "janela_termica_min_C": 42.0,
    "janela_termica_max_C": 46.0,
    "vias_morte_celular": []
  },
  "q2": {
    "relaxacao_neel": null,
    "relaxacao_browniana": null,
    "perdas_histerese": true,
    "interacoes_coletivas": null,
    "nanoscale_heating": null,
    "forma_onda_campo": null,
    "mecanismo_dominante": "O mecanismo dominante é a perda por histerese magnética associada à transição ferromagnética-paramagnética controlada pela temperatura de Curie, que intrinsecamente limita o aquecimento.",
    "descricao_mecanismo": "As nanopartículas exibem comportamento ferromagnético abaixo da TC e perdem sua ordenação magnética ao se aproximar da TC, reduzindo a geração de calor sob AMF. Esse comportamento reversível permite um efeito de hipertermia autorregulada: ao resfriar, a magnetização é restaurada e o aquecimento pode ser retomado. A substituição de Mo6+ por Mn3+/Mn4+ perturba as interações de dupla troca e altera o balanço Mn3+/Mn4+, reduzindo a magnetização e a TC de forma controlável."
  },
  "q3": {
    "material": "Manganita de lantânio-estrôncio dopada com molibdênio (perovskita)",
    "composicao_quimica": "La0.7Sr0.3Mn1−xMoxO3 (x = 0.10, 0.15, 0.20)",
    "dopagem": "Molibdênio (Mo)",
    "tamanho_nm": null,
    "faixa_tamanho_min_nm": 105.46,
    "faixa_tamanho_max_nm": 226.42,
    "forma": null,
    "arquitetura_multicore": false,
    "anisotropia": "Anisotropia magnética presente, porém a coercividade permanece quase constante com o aumento do teor de Mo (~0.064–0.066 T), sugerindo que Mo não altera significativamente a anisotropia magnética",
    "revestimento": null,
    "material_autorregulavel": true,
    "SAR_W_g": 15.19,
    "ILP_nHm2_kg": 0.126,
    "magnetizacao_saturacao_emu_g": 29.44,
    "relacao_estrutura_propriedade": "O aumento do teor de Mo provoca distorção da rede perovskita rombohédrica, reduz o tamanho de partícula (de ~226 nm a ~105 nm) e diminui a TC (de 350 K a 290 K) ao interromper as interações de dupla troca Mn3+–O–Mn4+, resultando em menor magnetização de saturação e menor eficiência de aquecimento a altas dopagens."
  },
  "q4": {
    "amplitude_kA_m": 23.873,
    "frequencia_kHz": 313.0,
    "produto_Hf": 7471249.0,
    "dentro_limite_seguranca": null,
    "tempo_tratamento_min": null,
    "forma_onda": null,
    "dosimetria_termica": "Ajuste fenomenológico Box-Lucas das curvas de aquecimento: ΔT = a(1 − e^(−b(t−t0))), com SAR = abC/mMNPs, usando C = 660 J kg−1 K−1",
    "distribuicao_espacial_calor": "Aquecimento localizado no tecido tumoral onde as nanopartículas estão distribuídas; distribuição não uniforme pode levar a superaquecimento em regiões vizinhas saudáveis",
    "padronizacao_reportada": false
  },
  "q5": {
    "tipo_estudo": "in vitro",
    "linhagem_celular": null,
    "modelo_animal": null,
    "tipo_cancer": "glioblastoma",
    "concentracao_mg_mL": null,
    "agregacao_discutida": false,
    "viscosidade_discutida": false,
    "imobilizacao_celular": false,
    "perfusao_discutida": false,
    "protein_corona": false,
    "biodistribuicao": false,
    "toxicidade_avaliada": false,
    "localizacao_intracelular": false,
    "apoptose": false,
    "necrose": false,
    "ferroptose": false,
    "imunomodulacao": false
  },
  "q6": {
    "limitacoes_reportadas": [
      "Os valores de TC observados (290–350 K, correspondendo a 16.85–76.85 °C) estão acima da janela terapêutica ótima de hipertermia (42–46 °C), impedindo aquecimento autorregulado terapêutico",
      "Os valores de SAR são moderados (~7–16 W g−1), consistentes com diluição magnética e efeitos de spin superficial, limitando a eficiência de aquecimento",
      "Alto teor de Mo (x = 0.2) leva à formação de fases secundárias (La2Mo3O12 e SrCO3), reduzindo a fração da fase perovskita para 62% e comprometendo as propriedades magnéticas",
      "Distribuição não uniforme das nanopartículas pode levar a superaquecimento e dano ao tecido saudável circundante",
      "Ausência de avaliação de biocompatibilidade e toxicidade in vitro ou in vivo"
    ],
    "problemas_SAR_ILP": true,
    "falta_padronizacao": false,
    "recomendacoes_futuras": [
      "Ajuste fino dos níveis de dopagem de Mo para aproximar TC da janela terapêutica (42–46 °C)",
      "Controle do tamanho e cristalinidade das nanopartículas para melhorar a eficiência de aquecimento",
      "Modificação das propriedades de superfície das nanopartículas",
      "Investigação de composições intermediárias de Mo para otimizar simultaneamente TC e SAR",
      "Avaliação de biocompatibilidade e aplicações biomédicas in vitro e in vivo"
    ],
    "gaps_identificados": [
      "Ausência de avaliação biológica (toxicidade, biocompatibilidade, citotoxicidade)",
      "TC das composições atuais ainda acima da janela terapêutica ideal para hipertermia autorregulada",
      "Falta de revestimento de superfície para aplicações biomédicas",
      "Não investigação dos mecanismos de relaxação (Néel e Browniana) individualmente",
      "Ausência de estudos em modelos celulares ou animais para validação do efeito terapêutico"
    ]
  },
  "q7": {
    "integracao_fisica": "O estudo demonstra que a substituição de Mo em LSMO permite o controle preciso da temperatura de Curie e do comportamento autolimitado de aquecimento sob campo magnético alternante, relacionando parâmetros estruturais (distorção da rede, microtensão) com propriedades magnéticas e de aquecimento.",
    "integracao_engenharia": "O método de síntese por combustão glicina-nitrato (GNP) é apresentado como uma rota custo-eficiente, escalável e com controle composicional preciso para a fabricação de nanopartículas de manganita dopadas com Mo para aplicações em hipertermia magnética.",
    "integracao_biologia": "O artigo contextualiza a aplicação clínica da hipertermia magnética (NanoTherm® para glioblastoma) e discute a necessidade de biocompatibilidade, baixa toxicidade e controle de temperatura para preservar tecidos saudáveis, embora não realize experimentos biológicos diretos.",
    "integracao_materiais": "A dopagem com Mo em La0.7Sr0.3MnO3 demonstra que a substituição iônica no sítio B da perovskita permite ajuste contínuo e previsível das propriedades magnéticas (TC, Ms, Hc) e do tamanho de partícula, estabelecendo relações estrutura-propriedade relevantes para o design de materiais para hipertermia.",
    "mensagem_principal": "Nanopartículas de La0.7Sr0.3Mn1−xMoxO3 sintetizadas via GNP apresentam comportamento de aquecimento autolimitado intrínseco devido à transição ferromagnética-paramagnética controlada pela TC, com dopagem intermediária de Mo (x = 0.10–0.15) otimizando os valores de SAR (~14–16 W g−1); no entanto, ajustes composicionais adicionais são necessários para trazer a TC para a janela terapêutica de 42–46 °C e viabilizar hipertermia autorregulada para tratamento de câncer."
  },
  "custom_id": "39__Molybdenum-doped_La0_7Sr0_3MnO3_nanoparticles"
}

File: data/extraidos/41__Chitosan-Coated_Fe3O4_Nanoparticles_for_Magnetic_Hyperthermi.json
{
  "autores": "Wilczyńska et al.",
  "ano": 2025,
  "periodico": "Materials",
  "titulo": "Chitosan-Coated Fe3O4 Nanoparticles for Magnetic Hyperthermia",
  "doi": "10.3390/ma18245629",
  "tipo_estudo": "in vitro",
  "q1": {
    "conceito_tecnica": "A hipertermia magnética utiliza ferrofluidos contendo nanopartículas de Fe3O4 que, quando expostas a um campo magnético alternante, dissipam energia na forma de calor, permitindo o controle preciso da temperatura em tecidos tumorais.",
    "etapas_processo": [
      "Síntese das nanopartículas de Fe3O4 por coprecipitação",
      "Revestimento com quitosana para formação de compostos Fe3O4/quitosana",
      "Dispersão das nanopartículas em água para formação de ferrofluido",
      "Aplicação de campo magnético alternante (AMF) ao ferrofluido",
      "Dissipação de energia como calor quantificada pelo SAR"
    ],
    "internalizacao_nps": null,
    "aplicacao_campo": "O campo magnético alternante é aplicado ao ferrofluido por meio de um sistema magneTherm com amplitude Hmax = 15,9 kA/m e frequência f = 532,1 kHz.",
    "janela_termica_min_C": null,
    "janela_termica_max_C": null,
    "vias_morte_celular": []
  },
  "q2": {
    "relaxacao_neel": true,
    "relaxacao_browniana": true,
    "perdas_histerese": false,
    "interacoes_coletivas": true,
    "nanoscale_heating": null,
    "forma_onda_campo": null,
    "mecanismo_dominante": "Tanto a relaxação de Néel quanto a relaxação Browniana contribuem para a dissipação de calor, com o mecanismo dominante dependendo da viscosidade do solvente e do revestimento das nanopartículas.",
    "descricao_mecanismo": "O SAR é proporcional à parte imaginária da susceptibilidade magnética (χ''), que depende da frequência angular e da amplitude do campo. Para relaxação de Néel, o tempo de relaxação τN depende exponencialmente da constante de anisotropia e do volume magnético; para relaxação Browniana, τB depende da viscosidade do solvente e do raio hidrodinâmico. O revestimento de quitosana aumenta o raio hidrodinâmico e a viscosidade, deslocando o pico de perda para frequências mais baixas e reduzindo o SAR."
  },
  "q3": {
    "material": "Fe3O4 (magnetita)",
    "composicao_quimica": "Fe3O4",
    "dopagem": null,
    "tamanho_nm": 14.3,
    "faixa_tamanho_min_nm": null,
    "faixa_tamanho_max_nm": null,
    "forma": null,
    "arquitetura_multicore": false,
    "anisotropia": "anisotropia magnetocristalina (constante de anisotropia K mencionada na fórmula de τN)",
    "revestimento": "quitosana",
    "material_autorregulavel": false,
    "SAR_W_g": 23.4,
    "ILP_nHm2_kg": 0.174,
    "magnetizacao_saturacao_emu_g": null,
    "relacao_estrutura_propriedade": "O revestimento de quitosana reduz a área superficial específica de 76,3 m²/g para 68,9–72,5 m²/g e aumenta o raio hidrodinâmico, aumentando τB e deslocando o pico de dissipação para frequências menores, resultando em redução do SAR de 12–40%."
  },
  "q4": {
    "amplitude_kA_m": 15.9,
    "frequencia_kHz": 532.1,
    "produto_Hf": 8460390000.0,
    "dentro_limite_seguranca": null,
    "tempo_tratamento_min": null,
    "forma_onda": null,
    "dosimetria_termica": "Método da inclinação inicial (initial slope method) sob condições não adiabáticas usando sistema magneTherm",
    "distribuicao_espacial_calor": null,
    "padronizacao_reportada": false
  },
  "q5": {
    "tipo_estudo": "in vitro",
    "linhagem_celular": null,
    "modelo_animal": null,
    "tipo_cancer": null,
    "concentracao_mg_mL": 100.0,
    "agregacao_discutida": true,
    "viscosidade_discutida": true,
    "imobilizacao_celular": false,
    "perfusao_discutida": false,
    "protein_corona": false,
    "biodistribuicao": false,
    "toxicidade_avaliada": false,
    "localizacao_intracelular": false,
    "apoptose": false,
    "necrose": false,
    "ferroptose": false,
    "imunomodulacao": false
  },
  "q6": {
    "limitacoes_reportadas": [
      "Os experimentos calorímétricos foram realizados em condições não adiabáticas, o que introduz incertezas na estimativa do SAR",
      "O revestimento de quitosana reduziu o SAR em 12–40%, limitando a eficiência de aquecimento das nanopartículas",
      "A seleção de parâmetros como concentração de nanopartículas, amplitude e frequência do campo magnético externo requer otimização adicional",
      "Estudos sistemáticos das propriedades elétricas e dielétricas de ferrofluidos para aplicações biomédicas são insuficientes na literatura"
    ],
    "problemas_SAR_ILP": true,
    "falta_padronizacao": true,
    "recomendacoes_futuras": [
      "Combinar resultados de espectroscopia dielétrica e experimentos calorímétricos para otimizar parâmetros para aplicações médicas",
      "Realizar pesquisas adicionais para otimizar a concentração de nanopartículas e os parâmetros do campo magnético",
      "Investigar a aplicação in vivo ou in silico considerando a diferença entre relaxação de dipolos magnéticos e elétricos no planejamento da terapia"
    ],
    "gaps_identificados": [
      "Falta de caracterização elétrica e dielétrica sistemática de ferrofluidos destinados a aplicações biomédicas",
      "Necessidade de incorporar propriedades elétricas e dielétricas nos modelos de bio-calor (equação de Pennes) para planejamento preciso da hipertermia",
      "Ausência de estudos celulares ou in vivo para validar a eficácia terapêutica das nanopartículas desenvolvidas"
    ]
  },
  "q7": {
    "integracao_fisica": "O artigo caracteriza os mecanismos de condução elétrica (metálica por percolação e dielétrica por tunelamento) e a polarização interfacial de Maxwell-Wagner-Sillars em ferrofluidos de Fe3O4, relacionando-os com a dissipação de energia sob campo magnético alternante.",
    "integracao_engenharia": "O estudo fornece parâmetros elétricos e dielétricos essenciais para a modelagem computacional da distribuição de temperatura em tecidos biológicos durante a hipertermia, incluindo dados para solução da equação de biocalor de Pennes.",
    "integracao_biologia": "O artigo não realiza experimentos celulares ou in vivo, mas aponta a importância das propriedades físico-químicas das nanopartículas (tamanho, potencial zeta, estabilidade coloidal) para futuras aplicações biomédicas.",
    "integracao_materiais": "O revestimento com quitosana de diferentes viscosidades (30–100 cP e 100–300 cP) modula as propriedades texturais, eletrocinéticas e de aquecimento das nanopartículas de Fe3O4, demonstrando que a engenharia do revestimento polimérico é uma ferramenta eficaz para controlar o desempenho do material.",
    "mensagem_principal": "O revestimento de nanopartículas de Fe3O4 com quitosana altera significativamente suas propriedades elétricas, dielétricas e de aquecimento, reduzindo o SAR em 12–40%, e a caracterização completa dessas propriedades é essencial para o planejamento otimizado da terapia de hipertermia magnética."
  },
  "custom_id": "41__Chitosan-Coated_Fe3O4_Nanoparticles_for_Magnetic_Hyperthermi"
}

File: data/extraidos/45__Design_of_CoMxFe2_xO4__M___Ag__Ru__Nanoparticles_with_Magnet.json
{
  "autores": "Tamboli et al.",
  "ano": 2025,
  "periodico": "ACS Omega",
  "titulo": "Design of CoMxFe2‑xO4 (M = Ag, Ru) Nanoparticles with Magnetic Hyperthermic Capabilities for Cancer Treatment",
  "doi": "10.1021/acsomega.5c04666",
  "tipo_estudo": "in vitro",
  "q1": {
    "conceito_tecnica": "Magnetic hyperthermia (MHT) utiliza o calor gerado por nanopartículas magnéticas (ferritas) sob um campo magnético alternante para danificar seletivamente tecidos tumorais. É uma abordagem minimamente invasiva para entrega precisa de doses terapêuticas de calor em áreas cancerosas.",
    "etapas_processo": [
      "Síntese das nanopartículas de ferrita de cobalto substituídas com metais nobres (Ag ou Ru) pelo método sol-gel",
      "Dispersão das nanopartículas em solução aquosa a 10 mg/mL",
      "Internalização das nanopartículas pelas células cancerosas via mecanismos endocíticos",
      "Aplicação de campo magnético alternante (332,8 kHz, 170 Oe)",
      "Geração de calor pelas nanopartículas para elevar a temperatura ao intervalo hipertérmico (42-46 °C)",
      "Manutenção da temperatura por pelo menos 30 min para induzir morte celular"
    ],
    "internalizacao_nps": "As nanopartículas são internalizadas por células via mecanismos endocíticos, enclausuradas pela membrana plasmática em vesículas ligadas à membrana que trafegam por vias endolisossomais, sendo posteriormente transportadas para lisossomos para degradação.",
    "aplicacao_campo": "O campo magnético alternante (AMF) é aplicado com frequência de 332,8 kHz e amplitude de 170 Oe sobre dispersões aquosas das nanopartículas.",
    "janela_termica_min_C": 42.0,
    "janela_termica_max_C": 46.0,
    "vias_morte_celular": [
      "apoptose",
      "paraptose"
    ]
  },
  "q2": {
    "relaxacao_neel": null,
    "relaxacao_browniana": null,
    "perdas_histerese": true,
    "interacoes_coletivas": null,
    "nanoscale_heating": null,
    "forma_onda_campo": null,
    "mecanismo_dominante": "O artigo descreve loops de histerese largos indicando caráter magnético duro, sugerindo que perdas por histerese são o mecanismo predominante de geração de calor.",
    "descricao_mecanismo": "Os loops de histerese medidos por VSM mostram caráter magnético duro para todas as amostras. A magnetização de saturação diminui com o aumento da concentração de metal nobre devido à substituição de íons Fe3+ na rede cristalina. A eficiência hipertérmica está diretamente correlacionada com a anisotropia magnética substancial do CoFe2O4."
  },
  "q3": {
    "material": "ferrita de cobalto substituída com Ag e Ru",
    "composicao_quimica": "CoMxFe2-xO4 (M = Ag, Ru; x = 0, 0.2, 0.4)",
    "dopagem": "Ag (prata) e Ru (rutênio)",
    "tamanho_nm": null,
    "faixa_tamanho_min_nm": 30.0,
    "faixa_tamanho_max_nm": 80.0,
    "forma": "esférica",
    "arquitetura_multicore": false,
    "anisotropia": "anisotropia magnetocristalina cúbica (estrutura espinélio cúbica, grupo espacial Fd3m)",
    "revestimento": null,
    "material_autorregulavel": false,
    "SAR_W_g": 46.346,
    "ILP_nHm2_kg": null,
    "magnetizacao_saturacao_emu_g": null,
    "relacao_estrutura_propriedade": "A incorporação de Ag ou Ru na rede espinélio do CoFe2O4 altera as características magnéticas devido a mudanças na distribuição de cátions, interações magnéticas e modificações estruturais. A magnetização de saturação diminui com o aumento da concentração de metal nobre pela substituição de íons Fe3+ na rede cristalina, afetando diretamente a eficiência hipertérmica."
  },
  "q4": {
    "amplitude_kA_m": 13.53,
    "frequencia_kHz": 332.8,
    "produto_Hf": 4503424000.0,
    "dentro_limite_seguranca": null,
    "tempo_tratamento_min": 30.0,
    "forma_onda": null,
    "dosimetria_termica": "Monitoramento da curva de elevação de temperatura de dispersões aquosas das nanopartículas (10 mg/mL) sob AMF, com cálculo do SAR a partir da taxa de variação de temperatura",
    "distribuicao_espacial_calor": null,
    "padronizacao_reportada": false
  },
  "q5": {
    "tipo_estudo": "in vitro",
    "linhagem_celular": "KAIMRC2, MDAMB231, HCT8, HCT116",
    "modelo_animal": null,
    "tipo_cancer": "mama e colorretal",
    "concentracao_mg_mL": 10.0,
    "agregacao_discutida": true,
    "viscosidade_discutida": false,
    "imobilizacao_celular": false,
    "perfusao_discutida": false,
    "protein_corona": false,
    "biodistribuicao": false,
    "toxicidade_avaliada": true,
    "localizacao_intracelular": true,
    "apoptose": true,
    "necrose": false,
    "ferroptose": false,
    "imunomodulacao": false
  },
  "q6": {
    "limitacoes_reportadas": [
      "Ausência de validação in vivo",
      "Falta de avaliação detalhada da eficácia terapêutica e biossegurança em sistemas biológicos"
    ],
    "problemas_SAR_ILP": false,
    "falta_padronizacao": false,
    "recomendacoes_futuras": [
      "Realizar avaliações in vivo detalhadas para avaliar eficácia terapêutica",
      "Avaliar biossegurança em sistemas biológicos"
    ],
    "gaps_identificados": [
      "Efeitos sinérgicos de Ag e Ru dentro de um único nanomaterial em contexto de hipertermia permanecem pouco explorados",
      "Mecanismo físico detalhado de geração de calor (relaxação de Néel vs. Browniana) não foi elucidado",
      "Sem avaliação do produto H×f em relação ao limite de segurança de Hergt-Dutz",
      "Ausência de dados de ILP para comparação padronizada entre estudos"
    ]
  },
  "q7": {
    "integracao_fisica": "O estudo demonstra que a incorporação de metais nobres (Ag, Ru) na rede espinélio do CoFe2O4 modifica as propriedades magnéticas e a eficiência de geração de calor sob AMF, com loops de histerese largos confirmando caráter magnético duro.",
    "integracao_engenharia": "A síntese verde pelo método sol-gel usando goma de Moringa oleifera como biocombustível oferece uma rota sustentável e ambientalmente amigável para produção de nanopartículas com propriedades hipertérmicas controladas.",
    "integracao_biologia": "As nanopartículas demonstraram seletividade citotóxica contra linhagens de câncer de mama (KAIMRC2, MDAMB231) e colorretal (HCT8, HCT116), com internalização celular via endocitose e indução de morte por apoptose e paraptose, sem efeito significativo em células normais.",
    "integracao_materiais": "A dopagem com Ag e Ru em CoFe2O4 resulta em estrutura espinélio cúbica pura sem fases secundárias, com tamanhos de partícula distintos (30 nm para Ag e 80 nm para Ru) e propriedades magnéticas e hipertérmicas modificadas de forma composição-dependente.",
    "mensagem_principal": "Nanopartículas de CoMxFe2-xO4 (M = Ag, Ru) sintetizadas por método verde apresentam capacidades hipertérmicas aprimoradas e atividade anticâncer seletiva, demonstrando que a combinação sinérgica de metais nobres com ferrita de cobalto representa uma abordagem multifuncional promissora para terapia oncológica baseada em hipertermia magnética."
  },
  "custom_id": "45__Design_of_CoMxFe2_xO4__M___Ag__Ru__Nanoparticles_with_Magnet"
}

File: data/extraidos/47__From_fundamentals_to_applications__magnetic_nanoparticles_fo.json
{
  "autores": "Lapusan et al.",
  "ano": 2025,
  "periodico": "Journal of Materials Chemistry B",
  "titulo": "From fundamentals to applications: magnetic nanoparticles for MRI imaging and NIR-induced thermal activation in tissue-mimicking environments",
  "doi": "10.1039/d5tb01160d",
  "tipo_estudo": "in vitro",
  "q1": {
    "conceito_tecnica": "A hipertermia magnética é um processo pelo qual nanopartículas magnéticas expostas a um campo magnético alternante (AMF) geram calor localizado. Esse aumento de temperatura resulta da sinergia entre as nanopartículas magnéticas e o campo magnético, por meio de mecanismos de relaxação de Néel e Browniana.",
    "etapas_processo": [
      "Síntese de nanopartículas de Fe3O4 por coprecipitação",
      "Exposição das nanopartículas a campo magnético alternante (AMF) ou irradiação NIR",
      "Geração de calor localizado pelas nanopartículas",
      "Aumento de temperatura no tecido-alvo para faixa hipertérmica"
    ],
    "internalizacao_nps": null,
    "aplicacao_campo": "O AMF é aplicado externamente às nanopartículas magnéticas, induzindo geração de calor por relaxação; no estudo, a irradiação NIR (850, 970 e 1100 nm via LED e 980 nm laser) foi utilizada como fonte de ativação térmica em phantoms que mimetizam tecidos.",
    "janela_termica_min_C": 39.0,
    "janela_termica_max_C": 45.0,
    "vias_morte_celular": []
  },
  "q2": {
    "relaxacao_neel": true,
    "relaxacao_browniana": true,
    "perdas_histerese": null,
    "interacoes_coletivas": null,
    "nanoscale_heating": null,
    "forma_onda_campo": null,
    "mecanismo_dominante": "Para nanopartículas menores que 128 nm predominam propriedades superparamagnéticas, com relaxação de Néel (realinhamento do momento magnético na estrutura cristalina) e relaxação Browniana (fricção pelo movimento das NPs alinhando-se ao AMF) como mecanismos de geração de calor.",
    "descricao_mecanismo": "A relaxação de Néel gera calor por meio do rápido realinhamento do momento magnético dentro da estrutura cristalina da nanopartícula. A relaxação Browniana resulta da fricção gerada pelo movimento das nanopartículas ao se alinharem com o AMF. Para as nanopartículas estudadas, a ausência de comportamento superparamagnético observada no VSM foi atribuída à aglomeração por interações dipolo-dipolo, que pode suprimir esse comportamento."
  },
  "q3": {
    "material": "Fe3O4",
    "composicao_quimica": "Fe3O4 (magnetita)",
    "dopagem": null,
    "tamanho_nm": 9.23,
    "faixa_tamanho_min_nm": 5.0,
    "faixa_tamanho_max_nm": 25.0,
    "forma": "esférica",
    "arquitetura_multicore": false,
    "anisotropia": null,
    "revestimento": null,
    "material_autorregulavel": false,
    "SAR_W_g": null,
    "ILP_nHm2_kg": null,
    "magnetizacao_saturacao_emu_g": 52.4,
    "relacao_estrutura_propriedade": "O tamanho nanométrico (9,23 nm) e a natureza monocristalina das nanopartículas minimizam defeitos estruturais, potencialmente reduzindo a anisotropia magnética e favorecendo o comportamento superparamagnético; a aglomeração por interações dipolo-dipolo, entretanto, suprime esse comportamento e afeta a relaxividade em MRI a concentrações mais altas."
  },
  "q4": {
    "amplitude_kA_m": null,
    "frequencia_kHz": null,
    "produto_Hf": null,
    "dentro_limite_seguranca": true,
    "tempo_tratamento_min": 15.0,
    "forma_onda": null,
    "dosimetria_termica": "Câmera infravermelha Optris PI 450, com imagens térmicas capturadas a cada 30 segundos durante 15 minutos de irradiação",
    "distribuicao_espacial_calor": "O calor é gerado na região irradiada pelo NIR dentro do phantom de agarose, com profundidade de penetração variando conforme o comprimento de onda (1,4 cm a 850 nm, 2,1 cm a 970 nm, 1,3 cm a 1100 nm) e concentração de nanopartículas",
    "padronizacao_reportada": false
  },
  "q5": {
    "tipo_estudo": "in vitro",
    "linhagem_celular": null,
    "modelo_animal": null,
    "tipo_cancer": null,
    "concentracao_mg_mL": null,
    "agregacao_discutida": true,
    "viscosidade_discutida": true,
    "imobilizacao_celular": false,
    "perfusao_discutida": false,
    "protein_corona": true,
    "biodistribuicao": false,
    "toxicidade_avaliada": false,
    "localizacao_intracelular": false,
    "apoptose": false,
    "necrose": false,
    "ferroptose": false,
    "imunomodulacao": false
  },
  "q6": {
    "limitacoes_reportadas": [
      "Ausência de validação biológica in vitro ou in vivo",
      "Tendência de agregação das nanopartículas em água pura a concentrações mais elevadas, reduzindo a relaxividade em MRI",
      "Ausência de revestimento orgânico ou funcionalização superficial nas nanopartículas sintetizadas",
      "Variabilidade no rendimento de síntese entre lotes (média 52,83% ± 9,20%)",
      "Comportamento superparamagnético esperado não observado no VSM devido à aglomeração"
    ],
    "problemas_SAR_ILP": false,
    "falta_padronizacao": false,
    "recomendacoes_futuras": [
      "Adicionar revestimento orgânico ou ligantes estabilizantes para prevenir agregação a concentrações elevadas",
      "Realizar estudos in vivo para avaliar biodistribuição, clearance e biocompatibilidade a longo prazo",
      "Funcionalizar a superfície das nanopartículas para incorporar agentes de direcionamento ativo a tumores",
      "Otimizar parâmetros de aquisição de MRI para sequências ponderadas em T2 para maximizar eficiência de contraste dual-mode",
      "Explorar integração com outras modalidades de imagem e agentes terapêuticos para plataforma teranóstica multimodal"
    ],
    "gaps_identificados": [
      "Falta de estudos em modelos biológicos in vitro e in vivo",
      "Ausência de avaliação de toxicidade celular das nanopartículas",
      "Comportamento fototérmico de Fe3O4 como único agente em ambiente que mimetiza tecido 3D ainda pouco explorado na literatura",
      "Necessidade de avaliação de segurança, biodistribuição e clearance in vivo antes de tradução clínica",
      "Efeito da corona proteica sobre propriedades fototérmicas e de MRI não completamente avaliado"
    ]
  },
  "q7": {
    "integracao_fisica": "O estudo avalia propriedades de relaxação magnética (T1 e T2), magnetização de saturação e mecanismos de relaxação de Néel e Browniana em nanopartículas de Fe3O4, além de medir eficiência de conversão fototérmica sob irradiação NIR em phantoms que simulam tecido.",
    "integracao_engenharia": "O trabalho desenvolve uma plataforma de avaliação pré-clínica baseada em phantoms de agarose com dispersores ópticos, integrando sistemas de MRI clínico (1,5 T) e pré-clínico (11,7 T) com fontes de irradiação NIR seguras para avaliação translacional de nanomateriais.",
    "integracao_biologia": "O estudo aborda o comportamento das nanopartículas em meio biologicamente relevante (soro fetal bovino), demonstrando redução da agregação e formação de corona proteica, e estabelece as bases para futuros estudos in vivo de terapia fototérmica guiada por MRI.",
    "integracao_materiais": "Nanopartículas ultrasmall de Fe3O4 (9,23 nm) foram sintetizadas por coprecipitação modificada, caracterizadas por TEM, XRD, VSM e DLS, demonstrando estrutura monocristalina de fase única com alta magnetização de saturação (52,4 emu/g) e eficiência fototérmica de até 71,59% a 970 nm.",
    "mensagem_principal": "Este estudo demonstra pela primeira vez a avaliação sistemática de nanopartículas de Fe3O4 como agentes fototérmicos exclusivos sob irradiação NIR em phantoms 3D que mimetizam tecidos, combinando capacidades de contraste dual T1-T2 em MRI clínico e pré-clínico, estabelecendo uma plataforma teranóstica multifuncional para futura terapia fototérmica de câncer guiada por MRI."
  },
  "custom_id": "47__From_fundamentals_to_applications__magnetic_nanoparticles_fo"
}
