Repository: 220719/revisao-hipertermia

# 🧲 Revisão Sistemática — Hipertermia Magnética

Plataforma colaborativa para revisão sistemática de artigos científicos sobre hipertermia magnética para tratamento de câncer.

## Sobre o projeto

Este repositório contém o pipeline completo de extração, análise e consulta de artigos científicos sobre Magnetic Fluid Hyperthermia (MFH), desenvolvido para subsidiar a escrita de um artigo de revisão submetido a revista científica convidada.

### Grupo
- Luiz Fernando Cotica
- Gabriel Tolardo
- Anuar Mincache

File: data/extraidos/54__The_influence_of_the_shape_of_magnetic_nanoparticles_on_magn.json
{
  "autores": "Riahi et al.",
  "ano": 2025,
  "periodico": "Journal of Alloys and Compounds",
  "titulo": "The influence of the shape of magnetic nanoparticles on magnetic hyperthermia and cellular internalisation",
  "doi": "10.1016/j.jallcom.2025.184692",
  "tipo_estudo": "in vitro",
  "q1": {
    "conceito_tecnica": "A hipertermia magnética é uma abordagem de tratamento de câncer na qual nanopartículas magnéticas são injetadas localmente no tumor e expostas a um campo magnético alternado (AC), convertendo energia eletromagnética em calor. O calor gerado eleva a temperatura local para a faixa de 42–46°C, induzindo efetivamente a morte das células tumorais.",
    "etapas_processo": [
      "Síntese das nanopartículas magnéticas de Fe3O4 via rota solvotermal",
      "Revestimento das partículas com TMAOH para transferência para fase aquosa",
      "Injeção local das nanopartículas no sítio tumoral",
      "Exposição ao campo magnético alternado em frequência de 100–300 kHz",
      "Geração de calor por relaxação de Néel e Browniana",
      "Elevação da temperatura local para 42–46°C induzindo morte celular"
    ],
    "internalizacao_nps": "As nanopartículas são internalizadas pelas células de glioblastoma (G55TL) por endocitose, com eficiência dependente da forma: nanoesferas apresentam maior internalização, seguidas de nanohexágonos e nanocuboides, sendo que a geometria esférica requer menor energia de dobramento de membrana durante a endocitose.",
    "aplicacao_campo": "O campo magnético alternado é aplicado por uma bobina geradora de campo AC capaz de produzir campos de até 27,8 kA/m em frequências de até 313 kHz, com o sistema DM100 Series de hipertermia magnética.",
    "janela_termica_min_C": 42.0,
    "janela_termica_max_C": 46.0,
    "vias_morte_celular": []
  },
  "q2": {
    "relaxacao_neel": true,
    "relaxacao_browniana": true,
    "perdas_histerese": true,
    "interacoes_coletivas": true,
    "nanoscale_heating": null,
    "forma_onda_campo": "senoidal",
    "mecanismo_dominante": "O mecanismo dominante é a relaxação de Néel–Brown (relaxação mediada por Néel e Browniana) para as nanoesferas superparamagnéticas, enquanto nanocuboides ferromagnéticos dependem de perdas por histerese.",
    "descricao_mecanismo": "Para nanoesferas superparamagnéticas, a ausência de coercividade permite relaxação eficiente de Néel e Browniana, resultando em grande dissipação de energia sob campo magnético AC. O ILP das nanoesferas diminui com o aumento da frequência, consistente com mecanismo dominado por relaxação, onde contribuições Brownianas diminuem em frequências mais altas e a relaxação de Néel torna-se o caminho dominante. Para nanocuboides ferromagnéticos, a grande coercividade impede a reversão completa da magnetização em campos de até 30 mT, suprimindo as perdas por histerese e resultando em aquecimento mínimo."
  },
  "q3": {
    "material": "Fe3O4 (magnetita)",
    "composicao_quimica": "Fe3O4",
    "dopagem": null,
    "tamanho_nm": 12.6,
    "faixa_tamanho_min_nm": 9.0,
    "faixa_tamanho_max_nm": 25.0,
    "forma": "esférica, hexagonal e cuboidal (nanocuboides)",
    "arquitetura_multicore": false,
    "anisotropia": "anisotropia de forma (shape anisotropy), sendo maior para nanohexágonos e nanocuboides em comparação com nanoesferas",
    "revestimento": "TMAOH (hidróxido de tetrametilamônio pentahidratado)",
    "material_autorregulavel": false,
    "SAR_W_g": 1068.74,
    "ILP_nHm2_kg": 5.99,
    "magnetizacao_saturacao_emu_g": null,
    "relacao_estrutura_propriedade": "A forma isótropa das nanoesferas reduz a anisotropia magnética e potencializa a relaxação de Néel, permitindo rápida dissipação de energia sob campo AC e alta eficiência de aquecimento. Em contraste, nanocuboides com maior anisotropia de forma e comportamento ferromagnético apresentam grande coercividade, impedindo a reversão completa da magnetização em campos baixos e resultando em aquecimento limitado e menor internalização celular."
  },
  "q4": {
    "amplitude_kA_m": 23.87,
    "frequencia_kHz": 313.0,
    "produto_Hf": 7474310000.0,
    "dentro_limite_seguranca": false,
    "tempo_tratamento_min": null,
    "forma_onda": "senoidal",
    "dosimetria_termica": "Método Box–Lucas para cálculo do SAR a partir das curvas de temperatura em função do tempo, monitoradas por sensor de temperatura de fibra óptica imerso na solução",
    "distribuicao_espacial_calor": "Calorimetria com isolamento a vácuo para análise de suspensões coloidais de partículas magnéticas; temperatura monitorada por sensor de fibra óptica posicionado ajustavelmente no suporte da amostra",
    "padronizacao_reportada": true
  },
  "q5": {
    "tipo_estudo": "in vitro",
    "linhagem_celular": "G55TL (linhagem humana de glioblastoma)",
    "modelo_animal": null,
    "tipo_cancer": "glioblastoma",
    "concentracao_mg_mL": 5.0,
    "agregacao_discutida": true,
    "viscosidade_discutida": false,
    "imobilizacao_celular": false,
    "perfusao_discutida": false,
    "protein_corona": false,
    "biodistribuicao": false,
    "toxicidade_avaliada": false,
    "localizacao_intracelular": true,
    "apoptose": false,
    "necrose": false,
    "ferroptose": false,
    "imunomodulacao": false
  },
  "q6": {
    "limitacoes_reportadas": [
      "Os parâmetros de campo aplicados (10–30 mT, 98–313 kHz) excedem o limiar clínico de tolerância convencional (critério de Brezovich: ~5×10⁸ A·m⁻¹·s⁻¹), sendo condições laboratoriais não clinicamente aplicáveis diretamente",
      "Os efeitos de tamanho e forma não puderam ser completamente separados devido ao acoplamento entre os parâmetros de síntese (nanocuboides resultaram em ~24 nm vs ~12 nm para as outras formas)",
      "O estudo é limitado ao aquecimento mediado por relaxação na faixa de kHz, não explorando outros mecanismos como FMR",
      "Nanocuboides apresentaram distribuição de tamanho mais ampla e menor reprodutibilidade em comparação com nanoesferas e nanohexágonos",
      "Não foi avaliada a toxicidade celular das nanopartículas"
    ],
    "problemas_SAR_ILP": true,
    "falta_padronizacao": true,
    "recomendacoes_futuras": [
      "Estudos futuros focando no controle independente de tamanho e forma para esclarecer contribuições individuais de cada parâmetro",
      "Investigações mecanísticas mais profundas sobre como a geometria das partículas governa rotas específicas de internalização celular por células cancerosas",
      "Para tradução clínica, estratégias como aumento da concentração local de partículas, ajuste da anisotropia magnética, ou uso de configurações de campo pulsado ou espacialmente localizado para operar dentro de limites seguros",
      "Normalização pelo conteúdo de ferro para medidas mais intrínsecas de eficiência de aquecimento"
    ],
    "gaps_identificados": [
      "Poucos estudos comparam diretamente propriedades magnéticas e captação celular de nanopartículas com composição química idêntica mas formas diferentes",
      "Quase nenhuma pesquisa sobre o papel da forma no direcionamento, ligação e captação de nanopartículas por células cancerosas",
      "Análises comparativas envolvendo nanocuboides (cuboides retangulares com comprimentos de aresta desiguais) são limitadas na literatura, especialmente no contexto de hipertermia magnética e internalização por células cancerosas",
      "Mecanismos específicos de endocitose dependentes da forma para nanopartículas magnéticas permanecem pouco investigados"
    ]
  },
  "q7": {
    "integracao_fisica": "O artigo demonstra fisicamente como a anisotropia de forma determina o mecanismo de aquecimento dominante (relaxação de Néel-Brown vs. perdas por histerese) e a dependência do ILP com a frequência para diferentes morfologias de nanopartículas magnéticas.",
    "integracao_engenharia": "O trabalho desenvolve e otimiza uma rota solvotermal escalável usando aldeídos como agentes direcionadores de forma para produzir nanopartículas de Fe3O4 com morfologias controladas (nanoesferas, nanohexágonos, nanocuboides) e avalia seu desempenho em sistema de hipertermia magnética DM100.",
    "integracao_biologia": "O estudo avalia quantitativamente a internalização celular dependente da forma de nanopartículas de Fe3O4 em linhagem de glioblastoma humano (G55TL), demonstrando que nanoesferas são internalizadas mais eficientemente devido à menor energia de dobramento de membrana durante endocitose.",
    "integracao_materiais": "O artigo demonstra como a morfologia das nanopartículas de Fe3O4 (sintetizadas com composição idêntica) influencia diretamente suas propriedades estruturais, cristalográficas e magnéticas, incluindo comportamento superparamagnético vs. ferromagnético, magnetização de saturação e temperatura de bloqueio.",
    "mensagem_principal": "A forma das nanopartículas de Fe3O4 é um parâmetro de design crítico que afeta simultaneamente o estado magnético, a eficiência de aquecimento em hipertermia magnética e a internalização celular em glioblastoma; nanoesferas (SAR de 1068,74 W/g e ILP de 5,99 nHm²/kg a 313 kHz e 30 mT) superam nanohexágonos e nanocuboides em ambos os critérios, tornando-as candidatas particularmente promissoras para aplicações translacionais de hipertermia magnética."
  },
  "custom_id": "54__The_influence_of_the_shape_of_magnetic_nanoparticles_on_magn"
}

File: data/extraidos/55__Flame-made_nanoparticles_for_magnetic_hyperthermia_and_MRI_i.json
{
  "autores": "Zhang et al.",
  "ano": 2025,
  "periodico": "Nanoscale Advances",
  "titulo": "Flame-made nanoparticles for magnetic hyperthermia and MRI in colorectal cancer theranostics",
  "doi": "10.1039/d5na00603a",
  "tipo_estudo": "in vitro",
  "q1": {
    "conceito_tecnica": "A hipertermia magnética utiliza SPIONs expostos a um campo magnético alternante (AMF) para gerar calor por relaxação magnética, elevando a temperatura local do tumor a 43–46 °C para destruir células cancerígenas. Combinada com MRI, oferece uma abordagem teranóstica para diagnóstico e tratamento localizado de tumores.",
    "etapas_processo": [
      "Síntese de SPIONs revestidos com sílica por flame spray pyrolysis (FSP)",
      "Funcionalização da superfície com mPEG-silano para estabilização estérica",
      "Dispersão das NPs em suspensão aquosa e administração intratumoral",
      "Exposição ao campo magnético alternante (AMF) para geração de calor",
      "Monitoramento da temperatura e avaliação da eficácia terapêutica"
    ],
    "internalizacao_nps": "A internalização celular foi baixa (<4 pg Fe por célula) devido ao revestimento denso de mPEG; o efeito terapêutico foi predominantemente atribuído ao aquecimento extracelular, com sedimentação das NPs sobre as células na configuração upright aumentando o contato com a superfície celular.",
    "aplicacao_campo": "O AMF foi aplicado por uma bobina de 9 voltas com jaqueta de água a 37 °C, operando a frequência de 592,3 kHz e amplitude de 14 mT, por períodos de 10 a 60 minutos dependendo do experimento.",
    "janela_termica_min_C": 43.0,
    "janela_termica_max_C": 46.0,
    "vias_morte_celular": [
      "necrose"
    ]
  },
  "q2": {
    "relaxacao_neel": true,
    "relaxacao_browniana": true,
    "perdas_histerese": false,
    "interacoes_coletivas": null,
    "nanoscale_heating": true,
    "forma_onda_campo": null,
    "mecanismo_dominante": "A relaxação de Néel é o mecanismo dominante, pois a geração de calor foi consistente em ambientes com diferentes viscosidades, indicando que a rotação do domínio magnético interno (e não a rotação física da partícula) é a principal fonte de calor.",
    "descricao_mecanismo": "Nas SPIONs superparamagnéticas, a exposição ao AMF causa o alinhamento do domínio magnético (relaxação de Néel) ou da própria partícula (relaxação Browniana) com o campo magnético alternante, liberando calor. Como a geração de calor foi similar em ambientes de diferentes viscosidades (água, mucus colônico, ágar), a relaxação de Néel — independente da viscosidade — foi identificada como o mecanismo dominante. Todas as partículas dopadas, exceto a g-Fe2O3, apresentaram histerese próxima de zero, confirmando comportamento superparamagnético."
  },
  "q3": {
    "material": "Ferrita de manganês-zinco dopada",
    "composicao_quimica": "Mn0.6Zn0.4Fe2O4 com revestimento de SiO2 e funcionalização com mPEG",
    "dopagem": "Mn2+ e Zn2+",
    "tamanho_nm": 15.5,
    "faixa_tamanho_min_nm": 10.0,
    "faixa_tamanho_max_nm": 30.0,
    "forma": null,
    "arquitetura_multicore": false,
    "anisotropia": null,
    "revestimento": "sílica (SiO2) com funcionalização de mPEG (5 kDa)",
    "material_autorregulavel": false,
    "SAR_W_g": null,
    "ILP_nHm2_kg": null,
    "magnetizacao_saturacao_emu_g": 94.8,
    "relacao_estrutura_propriedade": "A dopagem com Mn2+ e Zn2+ nos sítios A (tetraédrico) e B (octaédrico) da estrutura espinélio cúbica enfraquece interações antiferromagnéticas e aumenta o momento magnético total, resultando em maior magnetização de saturação (94,8 emu/g) e melhor desempenho de aquecimento em comparação à g-Fe2O3 não dopada. A baixa coercividade do Mn0.6Zn0.4Fe2O4 em relação ao Zn0.4Fe2.6O4 também contribui para sua superior resposta térmica sob AMF."
  },
  "q4": {
    "amplitude_kA_m": 11.14,
    "frequencia_kHz": 592.3,
    "produto_Hf": 6598022000.0,
    "dentro_limite_seguranca": true,
    "tempo_tratamento_min": 20.0,
    "forma_onda": null,
    "dosimetria_termica": "Sonda de fibra óptica (OSENSA, Canadá) para medições in vitro; câmera térmica infravermelha (Fluke Ti480 Pro) para medições in vivo na superfície do tumor",
    "distribuicao_espacial_calor": "In vitro, o aquecimento foi localizado próximo às nanopartículas sedimentadas sobre as células na configuração upright; in vivo, a temperatura superficial média no tumor foi de 47 °C, inferior aos 59 °C atingidos in vitro com a mesma dose, devido à dissipação biológica de calor e distribuição heterogênea das SPIONs",
    "padronizacao_reportada": false
  },
  "q5": {
    "tipo_estudo": "in vitro",
    "linhagem_celular": "SW480 e Caco-2",
    "modelo_animal": "camundongo",
    "tipo_cancer": "colorretal",
    "concentracao_mg_mL": 0.4,
    "agregacao_discutida": true,
    "viscosidade_discutida": true,
    "imobilizacao_celular": false,
    "perfusao_discutida": false,
    "protein_corona": true,
    "biodistribuicao": false,
    "toxicidade_avaliada": true,
    "localizacao_intracelular": true,
    "apoptose": false,
    "necrose": true,
    "ferroptose": false,
    "imunomodulacao": false
  },
  "q6": {
    "limitacoes_reportadas": [
      "Baixa internalização celular das SPIONs PEGyladas (<4 pg Fe por célula) limitou a avaliação do aquecimento intracelular",
      "Configuração in vitro pode gerar falsos positivos na avaliação de hipertermia magnética devido à sedimentação de nanopartículas na configuração upright",
      "Diferença significativa entre aquecimento in vitro (59 °C) e in vivo (47 °C superficial) ressalta limitações de extrapolação dos dados in vitro",
      "Variabilidade no posicionamento dos tumores em relação ao centro da bobina pode afetar a eficiência de aquecimento in vivo",
      "Falta de avaliação in vivo como agente de contraste MRI",
      "Comparações diretas entre SPIONs são dificultadas por diferenças nas condições experimentais e ausência de medições em ambientes biorrelevantes na literatura"
    ],
    "problemas_SAR_ILP": false,
    "falta_padronizacao": true,
    "recomendacoes_futuras": [
      "Funcionalizar as SPIONs com ligantes de direcionamento ativo (anti-VEGF, anti-EGFR, anti-CEA) para aumentar a internalização celular e habilitar aquecimento intracelular",
      "Utilizar a configuração de cultura celular invertida para avaliar eficiência de direcionamento ativo e aquecimento intracelular em estudos futuros",
      "Avaliar o desempenho in vivo das mPEG-Mn0.6Zn0.4Fe2O4 como agente de contraste MRI",
      "Investigar plataformas de entrega direcionada ao cólon para administração oral das SPIONs"
    ],
    "gaps_identificados": [
      "Administração oral de SPIONs para tratamento localizado de cânceres gastrointestinais permanece pouco explorada",
      "Impacto da configuração de cultura celular (upright vs. invertida) na avaliação in vitro de hipertermia magnética não havia sido investigado anteriormente",
      "Medições de desempenho de aquecimento em ambientes biorrelevantes são raramente reportadas na literatura, dificultando a translação clínica",
      "Falta de estudos avaliando SPIONs dopados com Mn-Zn especificamente para CRC com abordagem teranóstica combinando MRI e hipertermia"
    ]
  },
  "q7": {
    "integracao_fisica": "O estudo demonstrou que a relaxação de Néel é o mecanismo dominante de geração de calor nas SPIONs Mn0.6Zn0.4Fe2O4, independentemente da viscosidade do meio, confirmado pela consistência do aquecimento em ambientes com diferentes propriedades reológicas.",
    "integracao_engenharia": "A síntese por flame spray pyrolysis (FSP) permitiu produção escalável e reprodutível de SPIONs com tamanho e composição controlados (~15 nm), com revestimento hermético de SiO2 in situ e taxa de produção de até 10 kg/h, adequada para manufatura industrial.",
    "integracao_biologia": "Estudos in vitro com linhagens CRC (SW480 e Caco-2) em configurações upright e invertida revelaram que a sedimentação de nanopartículas sobre células amplifica significativamente a morte celular por hipertermia magnética, e estudos in vivo em modelo xenoenxerto murino demonstraram redução de 63% do volume tumoral após única exposição de 20 minutos ao AMF.",
    "integracao_materiais": "A dopagem com Mn2+ e Zn2+ na estrutura espinélio das ferritas aumentou a magnetização de saturação para 94,8 emu/g e a relaxividade r2 para 430 mM⁻¹s⁻¹, enquanto a funcionalização com mPEG (5 kDa, densidade ~0,30 mPEG/nm²) proporcionou estabilidade coloidal superior em múltiplos fluidos biorrelevantes por 24 horas.",
    "mensagem_principal": "Este estudo demonstra que nanopartículas mPEG-Mn0.6Zn0.4Fe2O4 produzidas por flame spray pyrolysis apresentam desempenho teranóstico robusto para câncer colorretal, combinando aquecimento magnético eficiente em ambientes colônicos biorrelevantes, forte contraste T2 em MRI e eficácia terapêutica in vivo com redução de 63% do volume tumoral após única sessão de hipertermia magnética. O trabalho também introduz pela primeira vez a avaliação do impacto da configuração de cultura celular (upright vs. invertida) na hipertermia magnética in vitro, destacando a importância da padronização experimental para translação clínica."
  },
  "custom_id": "55__Flame-made_nanoparticles_for_magnetic_hyperthermia_and_MRI_i"
}

File: data/extraidos/56__Precision_Engineered_Cobalt_Doped_Iron_Oxide_Nanoparticles__.json
{
  "autores": "Singh et al.",
  "ano": 2025,
  "periodico": "Advanced Functional Materials",
  "titulo": "Precision-Engineered Cobalt-Doped Iron Oxide Nanoparticles: From Octahedron Seeds to Cubical Bipyramids for Enhanced Magnetic Hyperthermia",
  "doi": "10.1002/adfm.202414719",
  "tipo_estudo": "in vivo",
  "q1": {
    "conceito_tecnica": "A hipertermia magnética utiliza a capacidade de nanopartículas de óxido de ferro magnéticas, injetadas diretamente no tumor ou administradas sistemicamente, de gerar calor quando expostas a um campo magnético alternante (AMF). O objetivo é atingir temperaturas intratumorais terapêuticas, tipicamente acima de 44 °C, para inibir o crescimento do câncer e potencialmente erradicá-lo.",
    "etapas_processo": [
      "Síntese das Co-IONPs com morfologia de bipirâmide cúbica pelo método de decomposição térmica seed-and-growth em duas etapas",
      "Funcionalização da superfície das nanopartículas com peptídeo LHRH via conjugação com PEG-PCL",
      "Administração intravenosa das LHRH-Co-IONPs no modelo animal com xenoenxerto de câncer de ovário",
      "Aplicação do campo magnético alternante (AMF) 24 h após a injeção IV",
      "Monitoramento da temperatura intratumoral por sonda de fibra óptica durante a sessão de hipertermia de 30 min"
    ],
    "internalizacao_nps": "As nanopartículas são internalizadas por células de câncer de ovário ES-2 via receptor de LHRH superexpresso, com a conjugação do peptídeo LHRH aumentando a internalização celular em 1,5 vez em relação às nanopartículas não-direcionadas, conforme demonstrado por citometria de fluxo.",
    "aplicacao_campo": "O AMF é aplicado por meio de uma bobina resfriada a água conectada a um sistema de hipertermia magnética (MSI Automation), com parâmetros de 315-418 kHz e 26.8-28.7 kA m−1, por 30 minutos.",
    "janela_termica_min_C": 43.0,
    "janela_termica_max_C": 50.1,
    "vias_morte_celular": [
      "apoptose",
      "necrose"
    ]
  },
  "q2": {
    "relaxacao_neel": false,
    "relaxacao_browniana": false,
    "perdas_histerese": true,
    "interacoes_coletivas": null,
    "nanoscale_heating": null,
    "forma_onda_campo": null,
    "mecanismo_dominante": "O mecanismo dominante de geração de calor nas Co-IONPs de bipirâmide cúbica são as perdas por histerese, determinadas primariamente pela amplitude do campo aplicado.",
    "descricao_mecanismo": "As nanopartículas de bipirâmide cúbica são ferromagnéticas com alta anisotropia magnética, exibindo laços de histerese abertos com magnetização remanente e coercividade não-nulas. A reversão da magnetização é primariamente determinada pela amplitude do campo, com dependência secundária na frequência, direcionando as perdas por histerese para um SAR aumentado. O tempo de medição é muito curto para uma reversão efetiva de magnetização contra a barreira de energia, tornando as perdas por relaxação menos significativas do que as perdas por histerese, típico de nanopartículas com alta barreira de anisotropia."
  },
  "q3": {
    "material": "óxido de ferro dopado com cobalto (magnetita/maghemita)",
    "composicao_quimica": "Co0.4nFe2.6nO4 (fase magnetita Fe3O4 e fase maghemita γ-Fe2O3 coexistentes)",
    "dopagem": "cobalto (Co)",
    "tamanho_nm": 17.5,
    "faixa_tamanho_min_nm": 14.7,
    "faixa_tamanho_max_nm": 20.3,
    "forma": "bipirâmide cúbica",
    "arquitetura_multicore": false,
    "anisotropia": "anisotropia magnética efetiva (Keff = 5.1 × 10^5 J m−3) com contribuição de anisotropia de superfície, dominada pela energia de anisotropia sobre a energia térmica (estado bloqueado à temperatura ambiente)",
    "revestimento": "PEG-PCL (poli(etileno glicol)-bloco-poli(ε-caprolactona)) com peptídeo LHRH conjugado",
    "material_autorregulavel": false,
    "SAR_W_g": 14686.0,
    "ILP_nHm2_kg": null,
    "magnetizacao_saturacao_emu_g": 89.5,
    "relacao_estrutura_propriedade": "A morfologia de bipirâmide cúbica, com facetas {111} e {100}, combinada com a coexistência das fases magnetita (núcleo duro) e maghemita (superfície macia) com acoplamento de troca, e a maior magnetização de saturação (89.5 emu g−1) e coercividade (393 Oe), resulta em maior anisotropia magnética efetiva e superior eficiência de dissipação de energia sob AMF, conferindo SAR de 14.686 W g−1 Fe."
  },
  "q4": {
    "amplitude_kA_m": 26.8,
    "frequencia_kHz": 315.0,
    "produto_Hf": 8442000000.0,
    "dentro_limite_seguranca": null,
    "tempo_tratamento_min": 30.0,
    "forma_onda": null,
    "dosimetria_termica": "Sonda de fibra óptica (Neoptix T1) conectada a termômetro óptico (NOMAD-Touch, Neoptix) para monitoramento em tempo real da temperatura intratumoral; método da inclinação inicial (initial slope method) para cálculo do SAR a partir da curva temperatura vs. tempo",
    "distribuicao_espacial_calor": "A temperatura intratumoral foi monitorada por sonda de fibra óptica inserida no tumor; LHRH-Co-IONPs atingiram temperatura intratumoral média de 50,1 °C, enquanto nanopartículas não-direcionadas atingiram 46 °C, refletindo a distribuição dependente do acúmulo tumoral das nanopartículas",
    "padronizacao_reportada": false
  },
  "q5": {
    "tipo_estudo": "in vivo",
    "linhagem_celular": "ES-2 (carcinoma de células claras de ovário)",
    "modelo_animal": "camundongo (nude mice com xenoenxerto subcutâneo de ES-2)",
    "tipo_cancer": "ovário",
    "concentracao_mg_mL": 1.0,
    "agregacao_discutida": true,
    "viscosidade_discutida": true,
    "imobilizacao_celular": false,
    "perfusao_discutida": false,
    "protein_corona": false,
    "biodistribuicao": true,
    "toxicidade_avaliada": true,
    "localizacao_intracelular": true,
    "apoptose": false,
    "necrose": false,
    "ferroptose": false,
    "imunomodulacao": false
  },
  "q6": {
    "limitacoes_reportadas": [
      "Risco potencial de lixiviação de cobalto e seus efeitos tóxicos durante a tradução clínica, apesar do cobalto compor apenas 5-6% da composição total das nanopartículas",
      "A hipertermia magnética sistêmica com nanopartículas de óxido de ferro não foi avaliada em ensaios clínicos, e doses sistêmicas clinicamente seguras permanecem indefinidas",
      "O revestimento de PEG-PCL inicialmente diminui a taxa de aquecimento das nanopartículas em comparação com nanopartículas não revestidas"
    ],
    "problemas_SAR_ILP": false,
    "falta_padronizacao": false,
    "recomendacoes_futuras": [
      "Realizar avaliações de segurança abrangentes, incluindo validação do perfil não-tóxico das nanopartículas em múltiplos modelos animais, como etapa crítica antes da tradução clínica",
      "Avaliar as nanopartículas em modelos pré-clínicos adicionais, incluindo câncer de ovário metastático e tumores pancreáticos ortotópicos"
    ],
    "gaps_identificados": [
      "A hipertermia magnética sistêmica com nanopartículas de óxido de ferro com eficiência de aquecimento aprimorada falha em reduzir o tamanho do tumor ou interromper o crescimento tumoral nos estudos atuais, apenas desacelerando a progressão",
      "Nanopartículas convencionais requerem injeção intratumoral direta para atingir concentração suficiente e temperaturas terapêuticas, limitando o tratamento de tumores de difícil acesso",
      "Doses elevadas de nanopartículas convencionais (superiores a 30 mg cm−3 de volume tumoral) são necessárias em ensaios clínicos para atingir temperaturas terapêuticas"
    ]
  },
  "q7": {
    "integracao_fisica": "Demonstra que nanopartículas ferromagnéticas de alta anisotropia com morfologia de bipirâmide cúbica têm suas perdas de energia dominadas por histerese, com SAR fortemente dependente da amplitude do campo magnético aplicado (relação de lei de potência com expoente b=3,26), superando mecanismos de relaxação.",
    "integracao_engenharia": "Desenvolveu um método de decomposição térmica seed-and-growth em duas etapas para síntese controlada e reprodutível de Co-IONPs com morfologia única de bipirâmide cúbica, com potencial para ser adaptado para produção de outros nanomateriais magnéticos de alto desempenho.",
    "integracao_biologia": "Demonstrou que Co-IONPs direcionadas por LHRH, administradas sistemicamente a 4 mg kg−1, acumulam-se eficientemente em xenoenxertos de câncer de ovário, elevam a temperatura intratumoral acima de 50 °C e interrompem completamente o crescimento tumoral após uma única sessão de 30 min, com perfil de segurança comprovado in vitro e in vivo.",
    "integracao_materiais": "A coexistência das fases magnetita (núcleo) e maghemita (superfície) via acoplamento de troca, combinada com dopagem por cobalto, morfologia de bipirâmide cúbica e facetas cristalográficas {111}/{100}, resulta em SAR excepcional de 14.686 W g−1 Fe, o mais alto reportado para este regime de AMF.",
    "mensagem_principal": "Co-IONPs com morfologia inédita de bipirâmide cúbica, sintetizadas por método seed-and-growth, apresentam SAR de 14.686 W g−1 Fe — um dos mais altos reportados — e, quando funcionalizadas com LHRH e administradas por via intravenosa a 4 mg kg−1, são capazes de interromper o crescimento de tumores de câncer de ovário após uma única sessão de hipertermia magnética de 30 minutos, superando o estado da arte em hipertermia magnética sistêmica."
  },
  "custom_id": "56__Precision_Engineered_Cobalt_Doped_Iron_Oxide_Nanoparticles__"
}

File: data/extraidos/57__All_In_One_Magnetic_Nanoparticles_for_Thermo_Immunotherapy_o.json
{
  "autores": "Kaneko et al.",
  "ano": 2025,
  "periodico": "Advanced Healthcare Materials",
  "titulo": "All-In-One Magnetic Nanoparticles for Thermo-Immunotherapy of Malignant Melanoma",
  "doi": "10.1002/adhm.202500260",
  "tipo_estudo": "in vivo",
  "q1": {
    "conceito_tecnica": "Hipertermia magnética é uma terapia que utiliza nanopartículas de magnetita para gerar calor sob exposição a um campo magnético alternante (AMF), promovendo destruição localizada do tumor e indução de imunidade antitumoral pela liberação de antígenos tumorais das células moribundas.",
    "etapas_processo": [
      "Injeção intratumoral das nanopartículas magnéticas (αPD-L1/CpG@MCL)",
      "Posicionamento do animal na bobina do gerador de AMF",
      "Irradiação com AMF (100 kHz, ~2 kW) por 30 minutos",
      "Monitoramento da temperatura tumoral com termômetro de fibra óptica",
      "Controle da temperatura em 43 ou 46 °C pelo ajuste da potência do gerador",
      "Repetição do tratamento nos dias 0, 2 e 4"
    ],
    "internalizacao_nps": "As MCL (lipossomos catiônicos contendo magnetita) se ligam à membrana celular e são internalizadas pelas células, induzindo morte celular por aquecimento intracelular.",
    "aplicacao_campo": "O AMF é aplicado por um gerador operando a 100 kHz e aproximadamente 2 kW, com o animal posicionado dentro da bobina do gerador.",
    "janela_termica_min_C": 43.0,
    "janela_termica_max_C": 46.0,
    "vias_morte_celular": [
      "necrose",
      "imunomodulacao"
    ]
  },
  "q2": {
    "relaxacao_neel": null,
    "relaxacao_browniana": null,
    "perdas_histerese": null,
    "interacoes_coletivas": null,
    "nanoscale_heating": true,
    "forma_onda_campo": null,
    "mecanismo_dominante": "Aquecimento indutivo das nanopartículas de magnetita sob campo magnético alternante, com geração de calor intratumoral localizado.",
    "descricao_mecanismo": "As nanopartículas de magnetita (Fe3O4) geram calor quando expostas ao campo magnético alternante. O artigo descreve que o aquecimento intracelular é o mecanismo de morte celular, uma vez que as MCL são internalizadas pelas células tumorais. O calor gerado localmente destrói o tecido tumoral ao redor das nanopartículas, sendo o efeito maior em temperaturas mais elevadas (46 °C vs 43 °C)."
  },
  "q3": {
    "material": "magnetita (Fe3O4) em lipossomos catiônicos (MCL)",
    "composicao_quimica": "Fe3O4 encapsulado em lipossomos compostos por TMAG, DLPC e DOPE (ou DOPE-MAL) na proporção molar 1:2:2",
    "dopagem": null,
    "tamanho_nm": 10.0,
    "faixa_tamanho_min_nm": null,
    "faixa_tamanho_max_nm": null,
    "forma": null,
    "arquitetura_multicore": null,
    "anisotropia": null,
    "revestimento": "lipossomos catiônicos (TMAG/DLPC/DOPE) com conjugação de anti-PD-L1 na superfície",
    "material_autorregulavel": false,
    "SAR_W_g": null,
    "ILP_nHm2_kg": null,
    "magnetizacao_saturacao_emu_g": null,
    "relacao_estrutura_propriedade": "O revestimento com lipossomos catiônicos permite a adesão à membrana celular e internalização eficiente das nanopartículas, potencializando o aquecimento intracelular. O tamanho hidrodinâmico de 134 nm do αPD-L1/CpG@MCL pode favorecer o acúmulo tumoral pelo efeito EPR."
  },
  "q4": {
    "amplitude_kA_m": null,
    "frequencia_kHz": 100.0,
    "produto_Hf": null,
    "dentro_limite_seguranca": null,
    "tempo_tratamento_min": 30.0,
    "forma_onda": null,
    "dosimetria_termica": "Termômetro de fibra óptica monitorando a temperatura da superfície tumoral com controle da potência do gerador de AMF",
    "distribuicao_espacial_calor": "O aquecimento foi localizado na região tumoral, conforme confirmado por imagens termográficas; a área de destruição tecidual foi maior a 46 °C do que a 43 °C.",
    "padronizacao_reportada": false
  },
  "q5": {
    "tipo_estudo": "in vivo",
    "linhagem_celular": "B16F10",
    "modelo_animal": "camundongo",
    "tipo_cancer": "melanoma maligno",
    "concentracao_mg_mL": 40.0,
    "agregacao_discutida": false,
    "viscosidade_discutida": false,
    "imobilizacao_celular": false,
    "perfusao_discutida": false,
    "protein_corona": false,
    "biodistribuicao": false,
    "toxicidade_avaliada": false,
    "localizacao_intracelular": true,
    "apoptose": false,
    "necrose": true,
    "ferroptose": true,
    "imunomodulacao": true
  },
  "q6": {
    "limitacoes_reportadas": [
      "A hipertermia magnética com MCL isolada não induziu regressão tumoral completa no melanoma B16F10",
      "O protocolo clínico atual depende de injeção direta de nanopartículas no tumor, limitando o tratamento a tumores acessíveis",
      "A administração sistêmica intravenosa ainda não foi investigada para αPD-L1/CpG@MCL",
      "A análise de Tregs não foi realizada devido à mínima infiltração de células CD4+ nos tumores B16F10",
      "Estudos anteriores combinando hipertermia magnética com imunomoduladores sistêmicos resultaram em regressão de apenas 20% dos tumores B16F10"
    ],
    "problemas_SAR_ILP": false,
    "falta_padronizacao": false,
    "recomendacoes_futuras": [
      "Otimizar as propriedades físico-químicas das nanopartículas (tamanho, estrutura de superfície) e propriedades magnéticas para melhorar a eficiência de entrega via administração sistêmica",
      "Explorar o revestimento com PEG para conferir comportamento stealth e permitir administração intravenosa",
      "Investigar direcionamento magnético para facilitar a entrega sistêmica das nanopartículas",
      "Adaptar a composição das nanopartículas all-in-one ao microambiente tumoral específico (ex: conjugar αCTLA-4 para tumores que requerem inibição de Tregs)",
      "Explorar o uso de αPD-L1/CpG@MCL em fototerapia, aproveitando a capacidade das nanopartículas de ferro de induzir ferroptose durante irradiação fototérmica"
    ],
    "gaps_identificados": [
      "Mecanismos físicos de geração de calor pelas nanopartículas não foram detalhados (relaxação de Néel, Browniana, histerese)",
      "Não foram reportados parâmetros de SAR/ILP das nanopartículas",
      "Ausência de avaliação formal de toxicidade sistêmica das nanopartículas",
      "A biodistribuição de αPD-L1/CpG@MCL não foi investigada",
      "O efeito do microambiente tumoral (viscosidade, agregação) sobre o desempenho das nanopartículas não foi avaliado"
    ]
  },
  "q7": {
    "integracao_fisica": "O artigo demonstra controle preciso da temperatura tumoral (43 ou 46 °C) via ajuste da potência do AMF a 100 kHz, com monitoramento termográfico da distribuição espacial do calor.",
    "integracao_engenharia": "O estudo desenvolveu uma plataforma all-in-one integrando nanopartículas magnéticas em lipossomos catiônicos carregados com CpG e anticorpo anti-PD-L1, simplificando o protocolo terapêutico e potencializando a eficácia por sinergismo.",
    "integracao_biologia": "O trabalho demonstrou que a hipertermia magnética com αPD-L1/CpG@MCL remodela o microambiente tumoral, aumentando CD8+ T cells e macrófagos M1 e reduzindo macrófagos M2, induzindo imunidade antitumoral sistêmica e memória imunológica.",
    "integracao_materiais": "As nanopartículas de Fe3O4 (10 nm) encapsuladas em lipossomos catiônicos com zeta potencial ajustável pela conjugação de anticorpos demonstraram que a funcionalização da superfície é determinante para a interação com células tumorais PD-L1+.",
    "mensagem_principal": "Este estudo demonstrou que nanopartículas magnéticas all-in-one (αPD-L1/CpG@MCL) combinando hipertermia magnética com imunoterapia (anti-PD-L1 e CpG) induziram regressão tumoral completa em 100% dos camundongos com melanoma maligno B16F10, além de imunidade antitumoral de longo prazo, superando as limitações de cada modalidade terapêutica isolada."
  },
  "custom_id": "57__All_In_One_Magnetic_Nanoparticles_for_Thermo_Immunotherapy_o"
}

File: data/extraidos/58__A_parametric_study_on_CoFe-based_ferrite_and_alloy_nanoparti.json
{
  "autores": "Sergides et al.",
  "ano": 2025,
  "periodico": "Nanoscale",
  "titulo": "A parametric study on CoFe-based ferrite and alloy nanoparticle synthesis",
  "doi": "10.1039/d5nr01089f",
  "tipo_estudo": "in vitro",
  "q1": {
    "conceito_tecnica": "A hipertermia magnética (MH) utiliza nanopartículas magnéticas que geram calor quando submetidas a um campo magnético alternado (AMF), sendo aplicada no tratamento do câncer. Multicore NPs são destacadas como promissoras para MH devido à sua organização coletiva interna que aumenta a eficiência de aquecimento.",
    "etapas_processo": [
      "Síntese das nanopartículas magnéticas (FeCo) por decomposição térmica, método poliol ou redução com H2",
      "Funcionalização superficial com DSPE-PEG para dispersibilidade em água",
      "Dispersão das NPs em meio aquoso",
      "Aplicação de campo magnético alternado (AMF) à dispersão de NPs",
      "Medição da eficiência de aquecimento via SAR e ILP"
    ],
    "internalizacao_nps": null,
    "aplicacao_campo": "O campo magnético alternado é aplicado à dispersão de NPs usando um analisador calorimétrico (G2 driver D5 series, nB nanoScale Biomagnetics) a uma frequência de 488 kHz e intensidade de campo de 308 Oe (24,5 kA m−1).",
    "janela_termica_min_C": null,
    "janela_termica_max_C": null,
    "vias_morte_celular": []
  },
  "q2": {
    "relaxacao_neel": null,
    "relaxacao_browniana": null,
    "perdas_histerese": true,
    "interacoes_coletivas": true,
    "nanoscale_heating": null,
    "forma_onda_campo": null,
    "mecanismo_dominante": "O mecanismo dominante de aquecimento nas NPs FeCo é o de perdas por histerese em partículas de domínio único bloqueadas, consistente com o comportamento do modelo de Stoner-Wohlfarth.",
    "descricao_mecanismo": "As NPs FeCo sintetizadas encontram-se no regime de domínio único (entre os diâmetros críticos de ~16 nm para a transição superparamagnética-ferromagnética e ~51 nm para formação multidomínio). Nesse regime, as suposições da teoria de resposta linear não se aplicam, e o modelo de Stoner-Wohlfarth (SW) torna-se mais adequado, pois considera a reversão coerente da magnetização em partículas de domínio único. As perdas por histerese sob campos magnéticos alternados são responsáveis pela geração de calor, como também observado por Lacroix et al. em NPs FeCo de ~14 nm com comportamento ferromagnético."
  },
  "q3": {
    "material": "FeCo alloy e CoFe2O4 ferrita",
    "composicao_quimica": "FexCoy (composição próxima a 50,2% Fe / 49,8% Co em peso, confirmado por ICP-AES); CoFe2O4",
    "dopagem": null,
    "tamanho_nm": 30.3,
    "faixa_tamanho_min_nm": 5.1,
    "faixa_tamanho_max_nm": 100.0,
    "forma": "esférica ou hexagonal",
    "arquitetura_multicore": true,
    "anisotropia": "anisotropia magnetocristalina (mencionada para CoFe2O4 com grande anisotropia magnetocristalina)",
    "revestimento": "DSPE-PEG",
    "material_autorregulavel": false,
    "SAR_W_g": 1600.0,
    "ILP_nHm2_kg": 5.33,
    "magnetizacao_saturacao_emu_g": 145.0,
    "relacao_estrutura_propriedade": "O tamanho das NPs FeCo (~30 nm) as posiciona no regime de domínio único, favorecendo perdas por histerese eficientes e alto SAR (>1600 W g−1). A composição próxima ao equiatômico FeCo, alta magnetização e caráter ferromagnético suave combinados resultam em ILP de 5,33 nH m2 kg−1, superior aos sistemas de óxido de ferro típicos."
  },
  "q4": {
    "amplitude_kA_m": 24.5,
    "frequencia_kHz": 488.0,
    "produto_Hf": 11956000000.0,
    "dentro_limite_seguranca": true,
    "tempo_tratamento_min": null,
    "forma_onda": null,
    "dosimetria_termica": "Método calorimétrico com sonda de fibra óptica GaAs inserida em vial com ~1 ml de dispersão de NPs, em sistema pseudoadiabático (frasco Dewar selado a <0,1 Pa)",
    "distribuicao_espacial_calor": null,
    "padronizacao_reportada": true
  },
  "q5": {
    "tipo_estudo": "in vitro",
    "linhagem_celular": null,
    "modelo_animal": null,
    "tipo_cancer": null,
    "concentracao_mg_mL": null,
    "agregacao_discutida": true,
    "viscosidade_discutida": false,
    "imobilizacao_celular": false,
    "perfusao_discutida": false,
    "protein_corona": false,
    "biodistribuicao": false,
    "toxicidade_avaliada": false,
    "localizacao_intracelular": false,
    "apoptose": false,
    "necrose": false,
    "ferroptose": false,
    "imunomodulacao": false
  },
  "q6": {
    "limitacoes_reportadas": [
      "O tratamento térmico pós-síntese (salt-matrix annealing) para conversão de CoFe2O4 em FeCo resulta em aumento dramático do tamanho das partículas e agregação/sinterização",
      "O método poliol produziu apenas partículas maiores que 100 nm, não corroborando resultados da literatura para partículas pequenas de FeCo",
      "As NPs produzidas pelo método poliol (>100 nm) não são ideais para aplicações in vivo",
      "As NPs FeCo produzidas via H2 apresentam composição predominantemente amorfa, com tamanho de grão cristalino inferior a 2 nm, o que limita a magnetização em relação ao bulk",
      "O trabalho não envolveu experimentação in vitro ou in vivo, limitando-se à avaliação do desempenho de aquecimento magnético",
      "NPs de FeCo são quimicamente instáveis e suscetíveis à oxidação, especialmente em tamanhos menores que 10 nm"
    ],
    "problemas_SAR_ILP": false,
    "falta_padronizacao": false,
    "recomendacoes_futuras": [
      "Realização de experimentos in vitro e in vivo para avaliar o potencial das NPs FeCo em aplicações de hipertermia magnética para tratamento de câncer",
      "Funcionalização adicional das NPs FeCo@DSPE-PEG com biomoléculas (peptídeos, anticorpos) para reconhecimento específico de células tumorais e drug delivery",
      "Investigação de estratégias para evitar a sinterização e agregação durante o processo de annealing",
      "Exploração de métodos para produzir NPs FeCo pequenas (<30 nm) com alta magnetização e boa estabilidade química"
    ],
    "gaps_identificados": [
      "Ausência de avaliação biológica (citotoxicidade, biodistribuição, eficácia terapêutica in vitro/in vivo)",
      "Falta de medições magnéticas dinâmicas para confirmar o mecanismo de aquecimento por histerese",
      "Dificuldade em produzir NPs FeCo monodispersas de pequeno tamanho (<20 nm) com alta estabilidade química por rotas de síntese exploradas",
      "O método poliol não permitiu reproduzir resultados da literatura para síntese de FeCo de 20-30 nm com alta magnetização"
    ]
  },
  "q7": {
    "integracao_fisica": "O artigo relaciona as propriedades magnéticas estáticas (Ms, coercividade, comportamento de histerese) com o regime de domínio único das NPs FeCo e o modelo de Stoner-Wohlfarth para explicar o mecanismo de aquecimento por perdas de histerese.",
    "integracao_engenharia": "O estudo sistemático de parâmetros de síntese (precursores, surfactantes, temperatura, atmosfera redutora) fornece diretrizes de engenharia de processo para produzir NPs com composição, morfologia e propriedades magnéticas controladas voltadas para aplicações biomédicas.",
    "integracao_biologia": "O artigo posiciona as NPs FeCo funcionalizadas com DSPE-PEG como candidatas para hipertermia magnética no tratamento de câncer, destacando a dispersibilidade em água e a possibilidade de conjugação com biomoléculas para targeting tumoral, embora sem experimentação biológica direta.",
    "integracao_materiais": "O estudo investiga como diferentes rotas de síntese (decomposição térmica, salt-matrix annealing, poliol, redução com H2) afetam a composição de fases, morfologia, cristalinidade e magnetização das NPs, estabelecendo relações estrutura-propriedade para ferritas de cobalto e ligas FeCo.",
    "mensagem_principal": "NPs de FeCo sintetizadas via redução com H2, com tamanho de ~30 nm e funcionalizadas com DSPE-PEG, apresentam desempenho de aquecimento magnético excepcional (SAR >1600 W g−1, ILP = 5,33 nH m2 kg−1), superior aos sistemas típicos de óxido de ferro, posicionando-as como candidatas de alto desempenho para hipertermia magnética no tratamento de câncer. O estudo paramétrico sistemático das rotas de síntese revela como precursores, aditivos e condições de annealing influenciam as propriedades das nanoestruturas resultantes."
  },
  "custom_id": "58__A_parametric_study_on_CoFe-based_ferrite_and_alloy_nanoparti"
}
