Repository: 220719/revisao-hipertermia

# 🧲 Revisão Sistemática — Hipertermia Magnética

Plataforma colaborativa para revisão sistemática de artigos científicos sobre hipertermia magnética para tratamento de câncer.

## Sobre o projeto

Este repositório contém o pipeline completo de extração, análise e consulta de artigos científicos sobre Magnetic Fluid Hyperthermia (MFH), desenvolvido para subsidiar a escrita de um artigo de revisão submetido a revista científica convidada.

### Grupo
- Luiz Fernando Cotica
- Gabriel Tolardo
- Anuar Mincache

File: data/extraidos/60__Are_cubic_nanoparticles_really_better_than_spherical_nanopar.json
{
  "autores": "Poon e Singh",
  "ano": 2025,
  "periodico": "Applied Materials Today",
  "titulo": "Are cubic nanoparticles really better than spherical nanoparticles for magnetic hyperthermia?",
  "doi": "10.1016/j.apmt.2025.102787",
  "tipo_estudo": "in vitro",
  "q1": {
    "conceito_tecnica": "A hipertermia magnética utiliza nanopartículas magnéticas para converter energia eletromagnética em calor para tratamento de doenças. O desempenho terapêutico depende da interação entre tamanho, forma e propriedades magnéticas das NPs.",
    "etapas_processo": [
      "Síntese de NPs de óxido de ferro por decomposição térmica",
      "Troca de ligante (ácido oleico por dopamina) para conferir hidrofilicidade",
      "Dispersão das NPs em meio aquoso",
      "Exposição das NPs a campo magnético alternado (AMF)",
      "Medição da variação de temperatura e cálculo do SAR"
    ],
    "internalizacao_nps": null,
    "aplicacao_campo": "As NPs são expostas a um campo magnético uniforme com frequência e intensidade selecionáveis na faixa de 147–767 kHz e 4–30 kA/m utilizando o equipamento nb nanoScale Biomagnetics D5.",
    "janela_termica_min_C": null,
    "janela_termica_max_C": null,
    "vias_morte_celular": []
  },
  "q2": {
    "relaxacao_neel": true,
    "relaxacao_browniana": true,
    "perdas_histerese": true,
    "interacoes_coletivas": true,
    "nanoscale_heating": null,
    "forma_onda_campo": null,
    "mecanismo_dominante": "A relaxação de Néel modulada por interações dipolares e formação de estruturas em cadeia é o mecanismo dominante de dissipação de energia nas NPs cúbicas.",
    "descricao_mecanismo": "NPs cúbicas tendem a formar estruturas em cadeia que aumentam a anisotropia de forma efetiva, prolongando o tempo de relaxação de Néel e aumentando a eficiência de aquecimento. NPs esféricas tendem a formar aglomerados isotrópicos que diminuem a anisotropia efetiva e reduzem o SAR. A relaxação Browniana não foi considerada fator determinante devido ao tamanho similar das NPs e consequente raio hidrodinâmico semelhante."
  },
  "q3": {
    "material": "óxido de ferro (maghemita)",
    "composicao_quimica": "Fe2O3 (maghemita, estrutura espinélio inverso FCC)",
    "dopagem": null,
    "tamanho_nm": null,
    "faixa_tamanho_min_nm": 12.0,
    "faixa_tamanho_max_nm": 17.9,
    "forma": "esférica e cubo",
    "arquitetura_multicore": false,
    "anisotropia": "anisotropia de superfície, anisotropia magnetocristalina e anisotropia de forma (coletiva, via formação de cadeias)",
    "revestimento": "dopamina",
    "material_autorregulavel": false,
    "SAR_W_g": null,
    "ILP_nHm2_kg": null,
    "magnetizacao_saturacao_emu_g": 62.34,
    "relacao_estrutura_propriedade": "NPs cúbicas possuem maior razão SA:V que as esféricas de mesmo volume magnético, resultando em menor magnetização de saturação, porém maior propensão à formação de estruturas em cadeia que aumentam a anisotropia de forma coletiva e o SAR. O volume magnético determina a força de acoplamento dipolar e, consequentemente, a eficiência de aquecimento."
  },
  "q4": {
    "amplitude_kA_m": 30.0,
    "frequencia_kHz": 767.0,
    "produto_Hf": 23010000000.0,
    "dentro_limite_seguranca": null,
    "tempo_tratamento_min": null,
    "forma_onda": null,
    "dosimetria_termica": "Sensor de temperatura de fibra óptica (Rugged Monitoring) posicionado centralmente no fundo da solução; ajuste de curva Box-Lucas para determinar o gradiente de temperatura entre 23,5°C e 26°C; SAR calculado pela inclinação a 24°C",
    "distribuicao_espacial_calor": null,
    "padronizacao_reportada": false
  },
  "q5": {
    "tipo_estudo": "in vitro",
    "linhagem_celular": null,
    "modelo_animal": null,
    "tipo_cancer": null,
    "concentracao_mg_mL": 8.0,
    "agregacao_discutida": true,
    "viscosidade_discutida": true,
    "imobilizacao_celular": false,
    "perfusao_discutida": false,
    "protein_corona": false,
    "biodistribuicao": false,
    "toxicidade_avaliada": false,
    "localizacao_intracelular": false,
    "apoptose": false,
    "necrose": false,
    "ferroptose": false,
    "imunomodulacao": false
  },
  "q6": {
    "limitacoes_reportadas": [
      "Estudos existentes comparam NPs de formas diferentes sem considerar diferenças no volume magnético, tornando as comparações injustas",
      "A maioria dos estudos reporta desempenho de aquecimento sob um único conjunto de condições de campo, limitando a generalização",
      "O uso do ILP como métrica comparativa é inadequado, pois apresenta dependência com a frequência e a intensidade do campo",
      "A distribuição de volume das SNPs-H é ligeiramente distorcida por uma pequena população de NPs com volume muito maior (~8000 nm3)",
      "O terceiro eixo das NPs cúbicas não é diretamente observável em imagens TEM, sendo assumido igual ao diâmetro mínimo de Feret"
    ],
    "problemas_SAR_ILP": true,
    "falta_padronizacao": true,
    "recomendacoes_futuras": [
      "NPs de diferentes formas devem ser comparadas com volumes similares (não tamanhos similares), usando modelos geométricos adequados como o cubosphere para NPs cúbicas",
      "A eficiência de aquecimento deve ser avaliada em ampla faixa de intensidades e frequências de campo",
      "A concentração de NPs deve ser mantida consistente e em níveis clinicamente relevantes ao comparar diferentes morfologias",
      "Desenvolver abordagem multi-paramétrica para otimização de NPs para hipertermia magnética considerando volume magnético, parâmetros de campo e concentração"
    ],
    "gaps_identificados": [
      "Falta de compreensão fundamental da relação entre formato da NP e eficiência de aquecimento considerando volume magnético",
      "Ausência de consenso sobre concentração ideal para avaliação comparativa de NPs de diferentes formas",
      "Efeito das condições de campo nas interações interparticulares permanece pouco compreendido",
      "Correlação nuançada entre volume magnético e interação interparticular específica para cada morfologia não havia sido estabelecida anteriormente"
    ]
  },
  "q7": {
    "integracao_fisica": "O artigo demonstra que as interações dipolares coletivas e a formação de estruturas em cadeia modulam a relaxação de Néel e determinam a eficiência de dissipação de energia, sendo dependentes dos parâmetros do campo magnético aplicado.",
    "integracao_engenharia": "O trabalho fornece um framework multi-paramétrico para design, avaliação e otimização de NPs para terapias baseadas em calor, destacando que parâmetros instrumentais (frequência e intensidade de campo) e concentração devem ser sistematicamente considerados.",
    "integracao_biologia": "O artigo ressalta a necessidade de realizar medições magnéticas após funcionalização de superfície para refletir o comportamento real em ambiente biológico, e aponta para aplicações em terapias não invasivas de doenças cancerosas.",
    "integracao_materiais": "O estudo estabelece que o volume magnético (não o tamanho) é o parâmetro estrutural determinante da eficiência de aquecimento, e que a morfologia (cúbica vs. esférica) influencia as propriedades coletivas via anisotropia de forma emergente em superestruturas.",
    "mensagem_principal": "NPs cúbicas não são universalmente superiores às esféricas para hipertermia magnética; seu desempenho relativo depende do volume magnético, dos parâmetros instrumentais e da concentração. O trabalho propõe um framework multi-paramétrico essencial para o design racional de NPs para aplicações clínicas."
  },
  "custom_id": "60__Are_cubic_nanoparticles_really_better_than_spherical_nanopar"
}

File: data/extraidos/61__Cobalt_ion-incorporated_nanocrystalline_spinel_cubic_zinc_fe.json
{
  "autores": "Ghosh et al.",
  "ano": 2025,
  "periodico": "RSC Advances",
  "titulo": "Cobalt ion-incorporated nanocrystalline spinel cubic zinc ferrite for targeted magnetic hyperthermia and sensing applications",
  "doi": "10.1039/d5ra01897h",
  "tipo_estudo": "in vitro",
  "q1": {
    "conceito_tecnica": "Magnetic hyperthermia is a heat-generating process that involves elevating the temperature of cancer cell media up to 46 °C using a colloidal suspension of magnetic nanoparticles exposed to an alternating magnetic field for a specific duration to destroy cancer cells.",
    "etapas_processo": [
      "Síntese de nanopartículas de ferrita de zinco dopadas com cobalto via co-precipitação química",
      "Preparação de ferrofluido com concentração de 1 mg/mL em água deionizada (pH 7)",
      "Posicionamento da amostra no centro de um solenóide",
      "Aplicação de campo magnético alternante (337 kHz, 14,91 kA/m) por 15 minutos",
      "Registro do aumento de temperatura com sensor termopar"
    ],
    "internalizacao_nps": null,
    "aplicacao_campo": "O campo magnético alternante é aplicado na região de radiofrequência, com frequência de 337 kHz e amplitude de 14,91 kA/m, usando um solenóide com diâmetro e número de espiras específicos.",
    "janela_termica_min_C": 42.0,
    "janela_termica_max_C": 46.0,
    "vias_morte_celular": []
  },
  "q2": {
    "relaxacao_neel": true,
    "relaxacao_browniana": true,
    "perdas_histerese": true,
    "interacoes_coletivas": true,
    "nanoscale_heating": null,
    "forma_onda_campo": null,
    "mecanismo_dominante": "A relaxação de Néel domina na geração de calor para nanopartículas superparamagnéticas com tamanho médio abaixo de 20 nm.",
    "descricao_mecanismo": "Para nanopartículas superparamagnéticas, as perdas por relaxação dominam na geração de calor, sendo a relaxação de Néel e a relaxação Browniana os dois processos envolvidos. A relaxação de Néel predomina em nanopartículas com tamanho inferior a 20 nm e é fortemente influenciada pelo fator adimensional KTV/kBT, onde KT é a constante de anisotropia efetiva e V é o volume médio das nanopartículas. As perdas por histerese e correntes de Foucault são desprezíveis para nanopartículas superparamagnéticas devido à remanência e coercividade infinitesimais."
  },
  "q3": {
    "material": "ferrita de zinco dopada com cobalto",
    "composicao_quimica": "CoxZn1−xFe2O4 (x = 0,00; 0,10; 0,30; 0,50)",
    "dopagem": "Cobalto (Co2+)",
    "tamanho_nm": null,
    "faixa_tamanho_min_nm": 9.2,
    "faixa_tamanho_max_nm": 20.8,
    "forma": "esférica",
    "arquitetura_multicore": false,
    "anisotropia": "anisotropia efetiva incluindo contribuições de volume, superfície, forma e interações dipolo-dipolo magnéticas",
    "revestimento": null,
    "material_autorregulavel": false,
    "SAR_W_g": 70.92,
    "ILP_nHm2_kg": 9.47,
    "magnetizacao_saturacao_emu_g": 38.7,
    "relacao_estrutura_propriedade": "A dopagem com íons Co2+ em sítios octaédricos aumenta a constante de anisotropia efetiva (KT), a coercividade, a magnetização de saturação e o momento magnético das nanopartículas, elevando a barreira de energia de anisotropia e melhorando a eficácia de aquecimento por indução. O tamanho médio das nanopartículas (9,2 a 20,8 nm) e a anisotropia efetiva controlam a dinâmica de relaxação de Néel e, consequentemente, os valores de SAR e ILP."
  },
  "q4": {
    "amplitude_kA_m": 14.91,
    "frequencia_kHz": 337.0,
    "produto_Hf": 5024670000.0,
    "dentro_limite_seguranca": true,
    "tempo_tratamento_min": 15.0,
    "forma_onda": null,
    "dosimetria_termica": "Sensor termopar para registro do aumento de temperatura com o tempo; SAR calculado pela inclinação inicial da curva temperatura vs. tempo em condições não-adiabáticas",
    "distribuicao_espacial_calor": null,
    "padronizacao_reportada": false
  },
  "q5": {
    "tipo_estudo": "in vitro",
    "linhagem_celular": null,
    "modelo_animal": null,
    "tipo_cancer": null,
    "concentracao_mg_mL": 1.0,
    "agregacao_discutida": true,
    "viscosidade_discutida": false,
    "imobilizacao_celular": false,
    "perfusao_discutida": false,
    "protein_corona": false,
    "biodistribuicao": false,
    "toxicidade_avaliada": false,
    "localizacao_intracelular": false,
    "apoptose": false,
    "necrose": false,
    "ferroptose": false,
    "imunomodulacao": false
  },
  "q6": {
    "limitacoes_reportadas": [
      "Agregação significativa das nanopartículas magnéticas devido a interações dipolo-dipolo e de van der Waals pode causar inconsistência na eficácia de aquecimento",
      "Altos níveis de nanomateriais contendo metais de transição no corpo humano podem causar efeitos colaterais como dores de cabeça, vômitos, diarreia, estresse oxidativo e comprometimento do sistema imunológico",
      "O revestimento superficial é necessário para evitar o vazamento prejudicial de íons de metais de transição, mas não foi implementado neste estudo",
      "A amostra Co-50 (ZNF) atingiu apenas 41,4 °C em 900 s, abaixo da janela terapêutica ideal de 42-46 °C"
    ],
    "problemas_SAR_ILP": false,
    "falta_padronizacao": false,
    "recomendacoes_futuras": [
      "Revestimento das nanopartículas com polímeros biocompatíveis para reduzir efeitos deletérios dos íons de metais de transição",
      "Otimização da concentração de dopante de cobalto para atingir a janela terapêutica de 42-46 °C",
      "Investigação de estudos in vitro e in vivo para avaliar a citotoxicidade e eficácia terapêutica"
    ],
    "gaps_identificados": [
      "Ausência de estudos in vitro ou in vivo com células cancerosas",
      "Falta de avaliação de toxicidade das nanopartículas",
      "Ausência de revestimento biocompatível nas nanopartículas sintetizadas",
      "Necessidade de estudos sobre biodistribuição e farmacocinética"
    ]
  },
  "q7": {
    "integracao_fisica": "O estudo demonstra como o controle da barreira de energia de anisotropia magnética efetiva (DE = KTV) via dopagem com Co2+ modula a dinâmica de relaxação de Néel e, consequentemente, a taxa de absorção específica (SAR) das nanopartículas.",
    "integracao_engenharia": "A síntese por co-precipitação química permitiu controle preciso da composição, tamanho e homogeneidade das nanopartículas, viabilizando a produção de ferrofluidos com desempenho de aquecimento por indução ajustável para aplicações de hipertermia.",
    "integracao_biologia": "O artigo discute o potencial das nanopartículas para hipertermia magnética direcionada ao câncer, destacando a necessidade de revestimentos biocompatíveis para prevenir toxicidade por íons de metais de transição, embora não tenha realizado estudos biológicos.",
    "integracao_materiais": "A dopagem progressiva com íons Co2+ (x = 0,00 a 0,50) em ZnFe2O4 permitiu o ajuste sistemático de propriedades estruturais, magnéticas, ópticas e dielétricas, estabelecendo correlações entre composição e desempenho funcional para hipertermia e sensoriamento.",
    "mensagem_principal": "A incorporação de íons de cobalto ferromagnético em nanopartículas de ferrita de zinco via co-precipitação química permite o ajuste controlado da anisotropia magnética efetiva e da eficácia de aquecimento por indução, tornando-as candidatas promissoras para hipertermia magnética direcionada e sensoriamento do herbicida metribuzin."
  },
  "custom_id": "61__Cobalt_ion-incorporated_nanocrystalline_spinel_cubic_zinc_fe"
}

File: data/extraidos/64__Nanoscale_Engineering_of_Cobalt-Gallium_Co-Doped_Ferrites_A_.json
{
  "autores": "Galarreta-Rodríguez et al.",
  "ano": 2025,
  "periodico": "ACS Applied Nano Materials",
  "titulo": "Nanoscale Engineering of Cobalt−Gallium Co-Doped Ferrites: A Strategy to Enhance High-Frequency Theranostic Magnetic Materials",
  "doi": "10.1021/acsanm.5c02139",
  "tipo_estudo": "in vitro",
  "q1": {
    "conceito_tecnica": "A hipertermia magnética (MH) é uma técnica terapêutica que utiliza a capacidade de aquecimento de nanopartículas magnéticas sob um campo magnético alternado (AC). Durante esse processo, as NPs absorvem energia do campo magnético AC aplicado externamente e a convertem em calor.",
    "etapas_processo": [
      "Síntese de nanopartículas de ferrita dopadas com cobalto e gálio via decomposição térmica",
      "Caracterização estrutural e magnética das NPs (XRD, XANES, TEM, ICP-AES, VSM, SQUID)",
      "Aplicação de campo magnético alternado às NPs",
      "Absorção de energia do campo AC pelas NPs",
      "Conversão da energia absorvida em calor",
      "Medição da taxa de absorção específica (SAR) a partir da área das curvas de histerese dinâmica"
    ],
    "internalizacao_nps": null,
    "aplicacao_campo": "O campo magnético alternado (AC) é aplicado externamente às nanopartículas por meio de um magnetômetro AC (ACM) operando a 310 kHz com amplitudes de campo variáveis.",
    "janela_termica_min_C": null,
    "janela_termica_max_C": null,
    "vias_morte_celular": []
  },
  "q2": {
    "relaxacao_neel": true,
    "relaxacao_browniana": true,
    "perdas_histerese": true,
    "interacoes_coletivas": true,
    "nanoscale_heating": null,
    "forma_onda_campo": null,
    "mecanismo_dominante": "Nas amostras em pó (partículas não dispersas em fluido), o tempo de relaxação efetivo é praticamente igual ao tempo de Néel (τeff ≈ τN), sendo a relaxação de Néel o mecanismo dominante.",
    "descricao_mecanismo": "A relaxação de Néel (τN) envolve a reversão do vetor de magnetização dentro das NPs, enquanto a relaxação Browniana (τB) envolve a rotação física das partículas. Em NPs que podem rotacionar livremente no meio, ambos os mecanismos modulam o tempo de relaxação efetivo (τeff); em partículas não rotacionáveis, τeff ≈ τN. O τN depende da amplitude do campo aplicado externamente, diminuindo com o aumento da amplitude do campo, o que influencia diretamente a eficiência de geração de calor."
  },
  "q3": {
    "material": "ferrita de cobalto-gálio dopada (espinélio)",
    "composicao_quimica": "CoxGa0.15Fe2.85-xO4 (0 < x < 0.3)",
    "dopagem": "Co2+ e Ga3+",
    "tamanho_nm": 12.0,
    "faixa_tamanho_min_nm": 11.0,
    "faixa_tamanho_max_nm": 14.0,
    "forma": "esférica",
    "arquitetura_multicore": false,
    "anisotropia": "anisotropia magnetocristalina (cúbica, com tendência à uniaxial com aumento de cobalto)",
    "revestimento": "ácido oleico (oleic acid, OA)",
    "material_autorregulavel": false,
    "SAR_W_g": 498.0,
    "ILP_nHm2_kg": null,
    "magnetizacao_saturacao_emu_g": 77.2,
    "relacao_estrutura_propriedade": "O aumento do conteúdo de Co2+ nos sítios octaédricos incrementa a anisotropia magnetocristalina e a magnetização de saturação, pois o Co2+ possui forte acoplamento spin-órbita em sítios Oh; a incorporação de Ga3+ nos sítios tetraédricos reduz o momento do subretículo tetraédrico, aumentando o momento líquido e modificando o comportamento magnético para mais suave."
  },
  "q4": {
    "amplitude_kA_m": 43.8,
    "frequencia_kHz": 310.0,
    "produto_Hf": 13578000000.0,
    "dentro_limite_seguranca": false,
    "tempo_tratamento_min": null,
    "forma_onda": null,
    "dosimetria_termica": "SAR obtido a partir da área das curvas de histerese dinâmica M(H) medidas por magnetômetro AC (ACM) com sensor de temperatura de fibra óptica acoplado (Neoptix)",
    "distribuicao_espacial_calor": null,
    "padronizacao_reportada": false
  },
  "q5": {
    "tipo_estudo": "in vitro",
    "linhagem_celular": null,
    "modelo_animal": null,
    "tipo_cancer": null,
    "concentracao_mg_mL": null,
    "agregacao_discutida": false,
    "viscosidade_discutida": true,
    "imobilizacao_celular": false,
    "perfusao_discutida": false,
    "protein_corona": false,
    "biodistribuicao": false,
    "toxicidade_avaliada": false,
    "localizacao_intracelular": false,
    "apoptose": false,
    "necrose": false,
    "ferroptose": false,
    "imunomodulacao": false
  },
  "q6": {
    "limitacoes_reportadas": [
      "A distribuição de tamanho das NPs (~20% de dispersão relativa) indica que o sistema não pode ser considerado monodisperso",
      "A toxicidade potencial dos cátions Co2+ é reconhecida, embora possa ser mitigada pelo ajuste da razão Co/Fe e/ou revestimentos superficiais",
      "A menor cristalinidade nas amostras contendo Ga pode estar relacionada à maior estabilidade térmica do Ga(acac)3 em comparação ao Fe(acac)3, podendo introduzir defeitos estruturais que reduzem o desempenho magnético",
      "A composição dopante ideal para hipertermia magnética depende fortemente da amplitude do campo AC aplicado, o que complica a definição de uma estratégia de dopagem universal",
      "Estudos biológicos in vitro e in vivo não foram realizados neste trabalho"
    ],
    "problemas_SAR_ILP": false,
    "falta_padronizacao": false,
    "recomendacoes_futuras": [
      "Investigar sistemas codopados combinando múltiplos dopantes para explorar efeitos sinérgicos ainda pouco explorados sob campos AC de alta frequência",
      "Estudar o comportamento dinâmico das NPs em diferentes condições de campo (amplitude e frequência) para otimizar a estratégia de dopagem para aplicações clínicas específicas",
      "Avaliar toxicidade e biocompatibilidade das NPs codopadas em modelos celulares e animais"
    ],
    "gaps_identificados": [
      "Sistemas codopados que combinam estrategicamente múltiplos dopantes permanecem pouco explorados, particularmente em termos de comportamento dinâmico sob campos AC de alta frequência",
      "A explicação completa para a magnetização inesperadamente baixa da amostra dopada apenas com Ga e a magnetização relativamente alta da ferrita pura de cobalto requer investigação adicional",
      "Ausência de estudos biológicos (in vitro/in vivo) para validar a eficácia terapêutica das NPs sintetizadas"
    ]
  },
  "q7": {
    "integracao_fisica": "O estudo demonstra que o tempo de relaxação efetivo (τeff) das NPs — e consequentemente o SAR — é fortemente dependente tanto da composição de dopagem (anisotropia) quanto da amplitude do campo magnético AC aplicado, revelando uma relação não linear entre propriedades físicas e eficiência de aquecimento.",
    "integracao_engenharia": "A síntese por decomposição térmica de compostos organometálicos permite controle preciso da estequiometria e do tamanho das NPs, possibilitando a engenharia nanoscalar de ferritas dopadas com desempenho otimizado para hipertermia magnética de alta frequência.",
    "integracao_biologia": "O trabalho reconhece a relevância das NPs codopadas para aplicações teranósticas em nanomedicina, destacando que tanto alta eficiência de aquecimento quanto comportamento magnético controlado são cruciais para tratamento de câncer por hipertermia magnética, embora estudos biológicos não tenham sido conduzidos.",
    "integracao_materiais": "A incorporação seletiva de Ga3+ em sítios tetraédricos e Co2+ em sítios octaédricos da estrutura espinélio permite ajuste fino simultâneo da anisotropia magnetocristalina e da magnetização de saturação, demonstrando a eficácia de estratégias de codopagem nanoscalar para otimizar propriedades magnéticas.",
    "mensagem_principal": "A codopagem nanoscalar com Co2+ e Ga3+ em ferritas espinélio (CoxGa0.15Fe2.85-xO4) permite ajuste fino simultâneo da anisotropia magnetocristalina e da magnetização de saturação, com a composição dopante ótima para hipertermia magnética dependendo criticamente da amplitude do campo AC aplicado, destacando a importância de considerar as condições experimentais na otimização de agentes de aquecimento para aplicações teranósticas."
  },
  "custom_id": "64__Nanoscale_Engineering_of_Cobalt-Gallium_Co-Doped_Ferrites_A_"
}

File: data/extraidos/65__Core-shell_magnetic_nanoparticles_Harnessing_synergistic_eff.json
{
  "autores": "Poon et al.",
  "ano": 2025,
  "periodico": "Materials Today Chemistry",
  "titulo": "Core-shell magnetic nanoparticles: Harnessing synergistic effects for MRI and magnetic hyperthermia",
  "doi": "10.1016/j.mtchem.2025.102533",
  "tipo_estudo": "in vitro",
  "q1": {
    "conceito_tecnica": "A hipertermia magnética (MHT) utiliza nanopartículas magnéticas que interagem com um campo magnético alternante externo para gerar calor, destruindo tumores. As NPs devem ter alta suscetibilidade magnética para responder eficientemente às variações do campo.",
    "etapas_processo": [
      "Síntese das NPs de óxido de ferro (IO) por decomposição térmica",
      "Crescimento da casca de óxido de manganês (MO) via método seed-mediated",
      "Transferência de fase de meio orgânico para aquoso via funcionalização com dopamina",
      "Dispersão das NPs em solução aquosa com agente estabilizador",
      "Exposição ao campo magnético alternante (AMF) para geração de calor",
      "Medição da taxa de absorção específica (SAR) por termometria"
    ],
    "internalizacao_nps": "O artigo menciona confinamento das NPs em endossomos/lisossomos, aumentando a concentração local e levando à agregação, mas não descreve o mecanismo de internalização celular em detalhes.",
    "aplicacao_campo": "O campo magnético alternante (AMF) é aplicado com frequência de 635 kHz e amplitude de 25 kA/m usando um equipamento nB nanoScale Biomagnetics D5.",
    "janela_termica_min_C": null,
    "janela_termica_max_C": null,
    "vias_morte_celular": []
  },
  "q2": {
    "relaxacao_neel": true,
    "relaxacao_browniana": true,
    "perdas_histerese": true,
    "interacoes_coletivas": true,
    "nanoscale_heating": null,
    "forma_onda_campo": null,
    "mecanismo_dominante": "A relaxação de Néel é o mecanismo dominante de aquecimento nas NPs estudadas, conforme confirmado pelo curto tempo de relaxação de Néel (~20 µs) em comparação com o tempo de relaxação Browniana.",
    "descricao_mecanismo": "O SAR é resultado cumulativo das relaxações Browniana e de Néel. A relaxação Browniana depende do volume hidrodinâmico e da viscosidade do meio, enquanto a relaxação de Néel depende da barreira de energia de anisotropia magnética efetiva. Análise dos tempos de relaxação calculados (~20 µs para Néel vs. centenas a milhares de µs para Browniana) confirma que a relaxação de Néel domina o aquecimento. Adicionalmente, a dissipação de potência é diretamente proporcional à magnetização de saturação (Ms) conforme a equação de Rosensweig, sendo a redução de Ms pela casca de MO o principal fator responsável pela diminuição do SAR."
  },
  "q3": {
    "material": "Fe3O4 com casca de MnO (óxido de ferro@óxido de manganês)",
    "composicao_quimica": "Fe3O4 (núcleo) / MnO (casca)",
    "dopagem": null,
    "tamanho_nm": 10.2,
    "faixa_tamanho_min_nm": 9.3,
    "faixa_tamanho_max_nm": 10.7,
    "forma": "esférica",
    "arquitetura_multicore": false,
    "anisotropia": "anisotropia magnetocristalina efetiva reduzida pela casca paramagnética de MnO; sem exchange bias observado",
    "revestimento": "dopamina (para transferência de fase para meio aquoso)",
    "material_autorregulavel": false,
    "SAR_W_g": 66.0,
    "ILP_nHm2_kg": null,
    "magnetizacao_saturacao_emu_g": 20.5,
    "relacao_estrutura_propriedade": "O aumento da espessura da casca de MnO reduz progressivamente a magnetização de saturação (Ms) e a temperatura de bloqueio das NPs, pois a fase paramagnética da casca contribui minimamente ao momento magnético total. Essa redução de Ms é o principal fator responsável pela diminuição do SAR, conforme previsto pela equação de Rosensweig, enquanto em altas concentrações a casca reduz interações dipolares entre partículas, melhorando a eficiência de aquecimento relativa."
  },
  "q4": {
    "amplitude_kA_m": 25.0,
    "frequencia_kHz": 635.0,
    "produto_Hf": 15875000000.0,
    "dentro_limite_seguranca": null,
    "tempo_tratamento_min": null,
    "forma_onda": null,
    "dosimetria_termica": "Sensor de temperatura de fibra óptica posicionado centralmente no fundo da solução; SAR estimado pelo gradiente de um ajuste Box-Lucas a 24°C",
    "distribuicao_espacial_calor": null,
    "padronizacao_reportada": false
  },
  "q5": {
    "tipo_estudo": "in vitro",
    "linhagem_celular": null,
    "modelo_animal": null,
    "tipo_cancer": null,
    "concentracao_mg_mL": 12.5,
    "agregacao_discutida": true,
    "viscosidade_discutida": true,
    "imobilizacao_celular": false,
    "perfusao_discutida": false,
    "protein_corona": false,
    "biodistribuicao": false,
    "toxicidade_avaliada": false,
    "localizacao_intracelular": true,
    "apoptose": false,
    "necrose": false,
    "ferroptose": false,
    "imunomodulacao": false
  },
  "q6": {
    "limitacoes_reportadas": [
      "A casca de MO é inicialmente descontínua e não uniforme na primeira etapa de deposição",
      "O excesso de casca paramagnética (IO@MO@MO) é prejudicial à eficiência de aquecimento em baixas concentrações",
      "As relaxividades calculadas combinando concentrações de dois íons metálicos com propriedades magnéticas muito diferentes constituem uma abordagem imprecisa",
      "A análise da anisotropia magnetocristalina individual é dificultada pela contribuição das interações dipolares na temperatura de bloqueio medida",
      "Ausência de avaliação biológica in vitro ou in vivo (citotoxicidade, eficácia terapêutica em células tumorais)"
    ],
    "problemas_SAR_ILP": false,
    "falta_padronizacao": false,
    "recomendacoes_futuras": [
      "Otimizar a concentração clínica ideal acima de 12,5 mg/mL para o sistema IO@MO",
      "Investigar o desempenho das NPs em concentrações mais próximas das clínicas (até 112 mg/mL)",
      "Desenvolver agentes teranósticos com casca fina otimizada para equilibrar supressão de interações dipolares e manutenção da Ms"
    ],
    "gaps_identificados": [
      "Ausência de estudos in vitro ou in vivo de citotoxicidade e eficácia terapêutica",
      "Falta de avaliação do comportamento das NPs em ambiente biológico complexo (proteínas, células)",
      "Necessidade de investigar o desempenho em concentrações clínicas reais (~112 mg/mL)",
      "Impacto do confinamento intracelular (endossomos/lisossomos) na eficiência de aquecimento não foi quantificado experimentalmente"
    ]
  },
  "q7": {
    "integracao_fisica": "O estudo elucida o mecanismo físico dominante de aquecimento (relaxação de Néel e redução de Ms pela casca paramagnética) usando a equação de Rosensweig e análise dos tempos de relaxação magnética.",
    "integracao_engenharia": "Desenvolve um método de decomposição térmica multi-etapas seed-mediated que permite controle preciso da espessura da casca de MnO, superando o desafio da alta energia superficial do MnO para obter revestimento uniforme.",
    "integracao_biologia": "Demonstra que as interações dipolares em altas concentrações (relevantes clinicamente) degradam o desempenho de aquecimento das NPs puras de Fe3O4, enquanto a casca de MnO mitiga esse efeito, com relevância direta para o uso clínico da hipertermia magnética.",
    "integracao_materiais": "Sintetiza e caracteriza NPs core-shell IO@MnO com propriedades magnéticas e relaxométricas ajustáveis pela espessura da casca, demonstrando que a casca paramagnética aumenta as relaxividades por NP (r1-Fe e r2-Fe) para uso como agente de contraste MRI dual T1-T2.",
    "mensagem_principal": "NPs core-shell Fe3O4@MnO funcionam como agentes teranósticos que combinam hipertermia magnética eficiente e contraste MRI aprimorado em uma única plataforma, onde a casca de MnO, embora reduza o SAR em baixas concentrações via diminuição da Ms, é sinérgica em concentrações clínicas ao reduzir interações dipolares prejudiciais, além de aumentar as relaxividades por NP para imageamento MRI."
  },
  "custom_id": "65__Core-shell_magnetic_nanoparticles_Harnessing_synergistic_eff"
}

File: data/extraidos/66__Effects_of_magnetic_nanoparticle_distribution_in_cancer_ther.json
{
  "autores": "Andreozzi et al.",
  "ano": 2025,
  "periodico": "International Journal of Thermal Sciences",
  "titulo": "Effects of magnetic nanoparticle distribution in cancer therapy through hyperthermia",
  "doi": "10.1016/j.ijthermalsci.2024.109428",
  "tipo_estudo": "in silico",
  "q1": {
    "conceito_tecnica": "A hipertermia magnética (MHT) é uma técnica terapêutica baseada nas propriedades de nanopartículas magnéticas (MNPs) que geram calor quando expostas a um campo magnético alternante, aquecendo seletivamente o tecido tumoral. As MNPs são introduzidas no tumor e, sob ação do campo externo, convertem energia magnética em energia térmica, elevando a temperatura das células tumorais a níveis que induzem apoptose ou necrose.",
    "etapas_processo": [
      "Introdução das MNPs no tumor via injeção direta ou administração sistêmica",
      "Difusão, convecção e internalização das MNPs no microambiente tumoral",
      "Aplicação de campo magnético alternante externo",
      "Oscilação das MNPs e conversão de energia magnética em energia térmica",
      "Elevação da temperatura das células tumorais a níveis terapêuticos",
      "Indução de apoptose ou necrose nas células tumorais"
    ],
    "internalizacao_nps": "As MNPs extravasam dos vasos sanguíneos para o fluido intersticial e, por meio de ligação a ligantes na superfície das células tumorais (via taxas Kon e Koff), são internalizadas pelas células tumorais a uma taxa KINT, sendo modeladas por um modelo compartimental de quatro compartimentos.",
    "aplicacao_campo": "O campo magnético alternante é aplicado externamente por meio de uma bobina solenóide com parâmetros controlados (número de espiras, corrente e comprimento), gerando uma intensidade de campo H calculada pela relação H = N·I/L.",
    "janela_termica_min_C": 42.0,
    "janela_termica_max_C": 47.0,
    "vias_morte_celular": [
      "apoptose",
      "necrose"
    ]
  },
  "q2": {
    "relaxacao_neel": true,
    "relaxacao_browniana": true,
    "perdas_histerese": null,
    "interacoes_coletivas": null,
    "nanoscale_heating": null,
    "forma_onda_campo": null,
    "mecanismo_dominante": "A geração de calor pelas MNPs é descrita pela teoria de Rosensweig, que considera o tempo de relaxação efetivo combinando as contribuições de relaxação de Néel e Browniana.",
    "descricao_mecanismo": "A potência gerada pelas MNPs é calculada pela equação de Rosensweig, onde Pmnp depende da frequência do campo, da intensidade do campo magnético, da susceptibilidade magnética e do tempo de relaxação efetivo. O tempo de relaxação efetivo (τeff) é calculado combinando os tempos de relaxação de Néel (τn) e Browniano (τb) em paralelo, segundo 1/τeff = 1/τb + 1/τn. A susceptibilidade magnética χ0 é determinada pela magnetização de domínio e pelo volume hidrodinâmico das MNPs."
  },
  "q3": {
    "material": null,
    "composicao_quimica": null,
    "dopagem": "Dy3+ em ferritas espinélio Ni0.4Cu0.2Zn0.4O4 (mencionado como referência bibliográfica)",
    "tamanho_nm": 25.0,
    "faixa_tamanho_min_nm": null,
    "faixa_tamanho_max_nm": null,
    "forma": null,
    "arquitetura_multicore": null,
    "anisotropia": null,
    "revestimento": null,
    "material_autorregulavel": null,
    "SAR_W_g": null,
    "ILP_nHm2_kg": null,
    "magnetizacao_saturacao_emu_g": null,
    "relacao_estrutura_propriedade": "O artigo menciona que o tamanho médio dos cristalitos e sua distribuição impactam as propriedades eletrônicas e magnéticas de óxidos complexos em nanoescala, e que vacâncias de oxigênio modulam as interações de troca, podendo resultar em estados magnéticos fracos como vidro de spin."
  },
  "q4": {
    "amplitude_kA_m": 2.5,
    "frequencia_kHz": 2450000.0,
    "produto_Hf": 6125000000000.0,
    "dentro_limite_seguranca": null,
    "tempo_tratamento_min": 60.0,
    "forma_onda": null,
    "dosimetria_termica": "Modelo de Arrhenius para avaliação de dano térmico tecidual, com dano considerado em 99% das células quando Ω = 4,6; temperatura monitorada por simulação numérica (COMSOL Multiphysics)",
    "distribuicao_espacial_calor": "A distribuição espacial do calor é altamente variável, influenciada pela arquitetura vascular do tumor e pela presença do núcleo necrótico; a rede vascular atua como sistema de resfriamento, transportando energia térmica e criando perfis de temperatura assimétricos que se tornam mais uniformes após dano à rede vascular.",
    "padronizacao_reportada": false
  },
  "q5": {
    "tipo_estudo": "in silico",
    "linhagem_celular": null,
    "modelo_animal": null,
    "tipo_cancer": null,
    "concentracao_mg_mL": null,
    "agregacao_discutida": false,
    "viscosidade_discutida": true,
    "imobilizacao_celular": true,
    "perfusao_discutida": true,
    "protein_corona": false,
    "biodistribuicao": true,
    "toxicidade_avaliada": false,
    "localizacao_intracelular": true,
    "apoptose": true,
    "necrose": true,
    "ferroptose": false,
    "imunomodulacao": false
  },
  "q6": {
    "limitacoes_reportadas": [
      "A geometria do tumor foi aproximada a uma esfera para simplificar o problema",
      "O modelo foi validado com dados computacionais da literatura na ausência de dados experimentais sob condições similares",
      "A frequência de 2,45 GHz utilizada é típica de micro-ondas e não de hipertermia magnética convencional, o que representa uma inconsistência conceitual no modelo",
      "A distribuição detalhada das MNPs no domínio pode não ser crucial, mas distribuições não uniformes impactam significativamente o resultado terapêutico"
    ],
    "problemas_SAR_ILP": false,
    "falta_padronizacao": false,
    "recomendacoes_futuras": [
      "Refinar os modelos para incorporar dados biológicos mais detalhados e características tumorais específicas do paciente",
      "Desenvolver mecanismos de entrega mais sofisticados que permitam distribuição controlada e direcionada de nanopartículas adaptada às características únicas de cada tumor",
      "Combinar MHT com outras modalidades de tratamento, como quimioterapia ou radioterapia, para melhorar a eficácia geral do tratamento"
    ],
    "gaps_identificados": [
      "Falta de compreensão sobre a influência dos parâmetros do microambiente tumoral (TME) na distribuição das MNPs",
      "Papel da vasculatura tumoral na distribuição das MNPs ainda não completamente elucidado",
      "Necessidade de modelos mais realistas que integrem redes vasculares baseadas em imagens diagnósticas reais",
      "Impacto da distribuição heterogênea das MNPs na eficácia do tratamento em cenários clínicos reais"
    ]
  },
  "q7": {
    "integracao_fisica": "O estudo aplica a teoria de Rosensweig para modelar a geração de calor por MNPs e equações de transferência de calor (Pennes bioheat modificada) para descrever a dinâmica térmica no tecido tumoral.",
    "integracao_engenharia": "O estudo utiliza simulações numéricas em COMSOL Multiphysics integrando dinâmica de fluidos (Navier-Stokes, Darcy), transporte de massa e transferência de calor para otimizar a distribuição de MNPs e a eficácia do tratamento.",
    "integracao_biologia": "O modelo incorpora aspectos biológicos realistas como núcleo necrótico, rede vascular baseada em imagens diagnósticas reais, internalização celular de MNPs por modelo compartimental e avaliação de dano tecidual pelo modelo de Arrhenius.",
    "integracao_materiais": "O artigo discute o papel das propriedades magnéticas das MNPs (ferritas espinélio, dopagem com Dy3+, estequiometria de oxigênio, tamanho de cristalito) na eficiência da geração de calor para hipertermia.",
    "mensagem_principal": "A distribuição espacial das MNPs dentro do tumor, fortemente influenciada pela arquitetura vascular e pelo núcleo necrótico, determina o perfil de temperatura e o padrão de dano térmico durante a MHT. Distribuições uniformes ou cuidadosamente planejadas evitando altos gradientes de concentração produzem resultados terapêuticos mais consistentes e previsíveis, sendo a otimização da entrega das MNPs crítica para maximizar a eficácia do tratamento."
  },
  "custom_id": "66__Effects_of_magnetic_nanoparticle_distribution_in_cancer_ther"
}
