Repository: 220719/revisao-hipertermia

# 🧲 Revisão Sistemática — Hipertermia Magnética

Plataforma colaborativa para revisão sistemática de artigos científicos sobre hipertermia magnética para tratamento de câncer.

## Sobre o projeto

Este repositório contém o pipeline completo de extração, análise e consulta de artigos científicos sobre Magnetic Fluid Hyperthermia (MFH), desenvolvido para subsidiar a escrita de um artigo de revisão submetido a revista científica convidada.

### Grupo
- Luiz Fernando Cotica
- Gabriel Tolardo
- Anuar Mincache

File: data/extraidos/68__Metal_Nanoparticles_for_Simultaneous_Use_in_AC_Magnetic_Fiel.json
{
  "autores": "Solak et al.",
  "ano": 2025,
  "periodico": "Journal of Biomedical Materials Research Part A",
  "titulo": "Metal Nanoparticles for Simultaneous Use in AC Magnetic Field Hyperthermia and Magnetic Resonance Imaging",
  "doi": "10.1002/jbm.a.37817",
  "tipo_estudo": "in vitro",
  "q1": {
    "conceito_tecnica": "MHT é um tipo de terapia térmica local para câncer que aumenta a temperatura (>40°C) na área do tumor utilizando nanopartículas magnéticas e campo magnético alternado (AC). As NPs atuam como agentes teranósticos, combinando capacidades terapêuticas e diagnósticas.",
    "etapas_processo": [
      "Síntese das NPs magnéticas por decomposição térmica",
      "Dispersão das NPs no meio de interesse",
      "Aplicação de campo magnético alternado (AMF)",
      "Geração de calor pelas NPs sob o AMF",
      "Aumento de temperatura na região tumoral acima de 40°C"
    ],
    "internalizacao_nps": null,
    "aplicacao_campo": "O campo magnético alternado é aplicado às NPs dispersas em meio líquido utilizando um sistema de hipertermia magnética (MSI Automation) a 70% de potência e frequência de 200 kHz.",
    "janela_termica_min_C": 40.0,
    "janela_termica_max_C": null,
    "vias_morte_celular": []
  },
  "q2": {
    "relaxacao_neel": null,
    "relaxacao_browniana": null,
    "perdas_histerese": null,
    "interacoes_coletivas": null,
    "nanoscale_heating": null,
    "forma_onda_campo": null,
    "mecanismo_dominante": "O artigo não especifica o mecanismo dominante de geração de calor, limitando-se a quantificar o SAR como representação da acumulação de calor causada pelo campo eletromagnético.",
    "descricao_mecanismo": "O artigo menciona que as NPs magnéticas geram calor sob campo magnético alternado, quantificado pelo valor de SAR (taxa de absorção específica). O SAR representa a acumulação de calor causada pelo campo eletromagnético nas NPs. Não são discutidos mecanismos físicos específicos como relaxação de Néel, Browniana ou perdas por histerese."
  },
  "q3": {
    "material": "óxido de ferro dopado com Zn e/ou Mn",
    "composicao_quimica": "Fe3O4 (magnetita), FeO (wustita), Fe2O3, ZnxFe3-xO4, MnxFe3-xO4",
    "dopagem": "Zn e Mn",
    "tamanho_nm": null,
    "faixa_tamanho_min_nm": 8.0,
    "faixa_tamanho_max_nm": 229.06,
    "forma": "esférica ou cubo",
    "arquitetura_multicore": false,
    "anisotropia": null,
    "revestimento": null,
    "material_autorregulavel": false,
    "SAR_W_g": null,
    "ILP_nHm2_kg": null,
    "magnetizacao_saturacao_emu_g": 71.0,
    "relacao_estrutura_propriedade": "O tamanho e a composição das NPs afetam diretamente o desempenho em MHT e MRI: NPs maiores tendem a melhorar o desempenho em MHT, enquanto a dopagem com Mn melhora o contraste T1 em MRI e a dopagem com Zn melhora o contraste T2. A quantidade de dopante controla o tamanho das partículas — menor quantidade de dopante resulta em partículas maiores."
  },
  "q4": {
    "amplitude_kA_m": null,
    "frequencia_kHz": 200.0,
    "produto_Hf": null,
    "dentro_limite_seguranca": null,
    "tempo_tratamento_min": 10.0,
    "forma_onda": null,
    "dosimetria_termica": "Sensor de fibra óptica inserido na dispersão da amostra para registro do gráfico temperatura-tempo; SAR calculado a partir da inclinação da curva de aquecimento usando calor específico do tolueno e massa de Fe determinada por ICP-MS",
    "distribuicao_espacial_calor": null,
    "padronizacao_reportada": false
  },
  "q5": {
    "tipo_estudo": "in vitro",
    "linhagem_celular": null,
    "modelo_animal": null,
    "tipo_cancer": null,
    "concentracao_mg_mL": 1.0,
    "agregacao_discutida": true,
    "viscosidade_discutida": false,
    "imobilizacao_celular": false,
    "perfusao_discutida": false,
    "protein_corona": false,
    "biodistribuicao": false,
    "toxicidade_avaliada": false,
    "localizacao_intracelular": false,
    "apoptose": false,
    "necrose": false,
    "ferroptose": false,
    "imunomodulacao": false
  },
  "q6": {
    "limitacoes_reportadas": [
      "NPs de óxido de ferro muito pequenas (≤5 nm) apresentam filtração renal rápida, o que pode não ser vantajoso para uso dual MHT+MRI",
      "O SAR é calculado considerando apenas a quantidade de Fe, o que pode não refletir adequadamente a contribuição dos metais dopantes",
      "NPs produzidas com 1-OD não puderam ser coletadas, limitando sua avaliação",
      "Investigações adicionais são necessárias para compreender completamente o comportamento das NPs sob campo magnético",
      "As condições de síntese ideais para NPs teranósticas simultâneas MRI+MHT ainda não estão claramente elucidadas na literatura"
    ],
    "problemas_SAR_ILP": true,
    "falta_padronizacao": false,
    "recomendacoes_futuras": [
      "Investigações adicionais sobre o comportamento das NPs sob campo magnético para compreensão mais abrangente",
      "Desenvolvimento de NPs com síntese otimizada para uso dual simultâneo em MRI e MHT",
      "Avaliação da MNP-15 como candidata ideal para estudos futuros em MHT e MRI combinados"
    ],
    "gaps_identificados": [
      "Estudos sobre condições de síntese para NPs teranósticas ideais (MRI+MHT simultâneos) são limitados",
      "Mecanismos detalhados de crescimento de NPs pelo método de decomposição térmica ainda não estão completamente elucidados",
      "Impacto de cada componente e condição de reação no produto final ainda precisa ser melhor compreendido"
    ]
  },
  "q7": {
    "integracao_fisica": "O estudo quantifica o SAR das NPs sob campo magnético alternado a 200 kHz, relacionando tamanho, composição e capacidade de geração de calor eletromagnético.",
    "integracao_engenharia": "O trabalho otimiza 17 condições diferentes de síntese por decomposição térmica, explorando variáveis como solventes, surfactantes, temperatura e tempo de reação para controlar tamanho e forma das NPs visando aplicações teranósticas.",
    "integracao_biologia": "O estudo avalia o potencial das NPs como agentes de contraste MRI (T1 e T2) em phantoms de agar e como agentes de hipertermia magnética para tratamento de câncer, identificando MNP-15 como candidata dual ideal.",
    "integracao_materiais": "A dopagem com Zn e Mn em NPs de óxido de ferro é sistematicamente investigada por TEM, XRD, XPS e VSM, revelando como a composição química e a quantidade de dopante controlam tamanho, cristalinidade, estado de oxidação e propriedades magnéticas.",
    "mensagem_principal": "Este estudo demonstra que NPs de óxido de ferro dopadas com metais (especialmente Mn) sintetizadas por decomposição térmica em éter benzílico podem ser otimizadas para uso teranóstico simultâneo em hipertermia magnética e ressonância magnética, sendo a MNP-15 (Fe-Mn, 0,1 mmol Mn) identificada como a candidata mais promissora para ambas as aplicações."
  },
  "custom_id": "68__Metal_Nanoparticles_for_Simultaneous_Use_in_AC_Magnetic_Fiel"
}

File: data/extraidos/70__Engineered_Mn-Zn-doped_ferrite_nanomaterials_exploring_magne.json
{
  "autores": "Fopase et al.",
  "ano": 2025,
  "periodico": "Materials Advances",
  "titulo": "Engineered Mn–Zn-doped ferrite nanomaterials: exploring magnetothermal effects for cancer treatment",
  "doi": "10.1039/d5ma00412h",
  "tipo_estudo": "in vitro",
  "q1": {
    "conceito_tecnica": "A hipertermia magnética envolve a exposição de tecidos ou órgãos infectados a temperaturas elevadas na faixa de 42–47 °C mediante a aplicação de um campo magnético alternante de alta frequência sobre nanopartículas magnéticas injetadas. O calor gerado danifica proteínas e componentes celulares nas células cancerosas, enquanto células saudáveis ativam proteínas de choque térmico para suportar o estresse.",
    "etapas_processo": [
      "Síntese das nanopartículas de ferrita Mn–Zn dopada pelo método de co-precipitação",
      "Caracterização física, magnética e biológica das nanopartículas",
      "Dispersão das nanopartículas em meio aquoso em diferentes concentrações",
      "Aplicação de campo magnético alternante (AMF) via unidade de aquecimento por indução de 8 voltas",
      "Monitoramento do aumento de temperatura para estimativa dos valores de SAR e ILP",
      "Avaliação da viabilidade celular de células cancerosas (A549) e normais (HEK-293) sob condições de hipertermia simulada"
    ],
    "internalizacao_nps": "O artigo não descreve explicitamente a internalização das nanopartículas pelas células; os estudos de hipertermia foram realizados por incubação das células com as nanopartículas em condições de temperatura elevada (45 °C), sem detalhar endocitose ou outro mecanismo de internalização.",
    "aplicacao_campo": "O AMF foi aplicado por meio de uma unidade de aquecimento por indução de 8 voltas (EASYHEAT-8310, Ambrell UK) com amplitude de campo de 12,89 kA m⁻¹ e frequência de 336 kHz por 15 minutos.",
    "janela_termica_min_C": 42.0,
    "janela_termica_max_C": 47.0,
    "vias_morte_celular": [
      "apoptose",
      "necrose"
    ]
  },
  "q2": {
    "relaxacao_neel": true,
    "relaxacao_browniana": true,
    "perdas_histerese": true,
    "interacoes_coletivas": true,
    "nanoscale_heating": null,
    "forma_onda_campo": null,
    "mecanismo_dominante": "Para as nanopartículas FMZ de domínio único na faixa de 13–16 nm, a relaxação de Néel é apontada como o mecanismo dominante de geração de calor sob AMF.",
    "descricao_mecanismo": "Em nanopartículas superparamagnéticas de domínio único, a geração de calor sob AMF ocorre principalmente por perdas de relaxação de Néel (rotação do superspin magnético dentro da partícula) e relaxação Browniana (rotação física da partícula). Embora distintas das perdas de histerese clássicas de partículas bulk, o processo de relaxação resulta em perdas de histerese dinâmica, dissipando energia durante cada ciclo do AMF. O comportamento superparamagnético das amostras FMZ, evidenciado por coercividade e remanência negligenciáveis, confirma a dominância das perdas de relaxação."
  },
  "q3": {
    "material": "ferrita de Mn–Zn dopada (MnxZn1-xFe2O4)",
    "composicao_quimica": "MnxZn1-xFe2O4 (x = 0, 0.25, 0.50, 0.75, 1.0)",
    "dopagem": "Mn (manganês) e Zn (zinco)",
    "tamanho_nm": 14.8,
    "faixa_tamanho_min_nm": 13.6,
    "faixa_tamanho_max_nm": 15.7,
    "forma": "esférica",
    "arquitetura_multicore": false,
    "anisotropia": "anisotropia magnética controlada pela distribuição catiônica nos sítios tetraédricos (A) e octaédricos (B) da estrutura espinélio inverso; dopagem com Mn e Zn reduz a anisotropia e favorece comportamento superparamagnético",
    "revestimento": null,
    "material_autorregulavel": false,
    "SAR_W_g": 173.24,
    "ILP_nHm2_kg": 3.1,
    "magnetizacao_saturacao_emu_g": 38.9,
    "relacao_estrutura_propriedade": "O aumento do conteúdo de Mn expande o parâmetro de rede e o tamanho de partícula, eleva a magnetização de saturação (máximo em FMZ0.75 com 38,90 emu g⁻¹) e melhora a eficiência de geração de calor (SAR máximo de 173,24 W g⁻¹ a 1 mg mL⁻¹), pois os íons Mn²⁺ contribuem com momento magnético no sítio B, enquanto os íons Zn²⁺ não magnéticos nos sítios A enfraquecem o acoplamento antiferromagnético; concentrações excessivas de Mn levam à ocupação do sítio A, fortalecendo o acoplamento antiferromagnético e reduzindo a magnetização."
  },
  "q4": {
    "amplitude_kA_m": 12.89,
    "frequencia_kHz": 336.0,
    "produto_Hf": 4331040000.0,
    "dentro_limite_seguranca": null,
    "tempo_tratamento_min": 15.0,
    "forma_onda": null,
    "dosimetria_termica": "Medição do aumento de temperatura das soluções de nanopartículas para estimativa do SAR pela equação da taxa de aquecimento inicial (método linear) e pelo ajuste da curva completa com a equação Box–Lucas (BL)",
    "distribuicao_espacial_calor": "Não descrita explicitamente; o calor é gerado pelas nanopartículas dispersas em água deionizada e medido como aumento de temperatura do meio",
    "padronizacao_reportada": true
  },
  "q5": {
    "tipo_estudo": "in vitro",
    "linhagem_celular": "HEK-293 e A549",
    "modelo_animal": null,
    "tipo_cancer": "pulmão (A549 – linhagem de câncer de pulmão humano)",
    "concentracao_mg_mL": 5.0,
    "agregacao_discutida": true,
    "viscosidade_discutida": false,
    "imobilizacao_celular": false,
    "perfusao_discutida": true,
    "protein_corona": false,
    "biodistribuicao": false,
    "toxicidade_avaliada": true,
    "localizacao_intracelular": false,
    "apoptose": true,
    "necrose": true,
    "ferroptose": false,
    "imunomodulacao": false
  },
  "q6": {
    "limitacoes_reportadas": [
      "Os valores de ILP foram calculados assumindo partículas superparamagnéticas não interagentes (teoria de resposta linear), servindo apenas como indicadores relativos e não como constantes intrínsecas do material",
      "O método de inclinação linear para cálculo do SAR pode subestimar os valores em até 25% devido às suposições de condições adiabáticas e flutuações de temperatura insignificantes",
      "Os estudos de hipertermia foram realizados com temperatura simulada (45 °C em incubadora), sem aplicação real do AMF sobre as células",
      "A estabilidade coloidal das amostras com maior conteúdo de Mn (especialmente FM) é reduzida, com menor potencial zeta e tendência à agregação",
      "Os valores de SAR diminuem com o aumento da concentração devido a interações dipolo–dipolo e aglomeração das nanopartículas"
    ],
    "problemas_SAR_ILP": true,
    "falta_padronizacao": true,
    "recomendacoes_futuras": [
      "Utilização de revestimentos superficiais ou agentes estabilizantes para melhorar a estabilidade coloidal das amostras com maior conteúdo de Mn",
      "Realização de estudos in vivo para validar a eficácia terapêutica e a biocompatibilidade das nanopartículas FMZ",
      "Exploração das nanopartículas FMZ para terapia adjuvante combinando hipertermia e entrega de fármacos com polímeros termossensíveis",
      "Otimização dos parâmetros do AMF para garantir que as temperaturas permaneçam dentro da faixa terapêutica de hipertermia (42–47 °C)"
    ],
    "gaps_identificados": [
      "Ausência de estudos de internalização celular das nanopartículas e sua localização intracelular",
      "Falta de avaliação da biodistribuição e farmacocinética das nanopartículas in vivo",
      "Estudos de hipertermia celular realizados sem campo magnético real aplicado (temperatura simulada por incubadora), não refletindo completamente o cenário clínico",
      "Não foram realizados estudos com polímeros termossensíveis para entrega controlada de fármacos, embora mencionado como aplicação potencial",
      "Ausência de revestimento funcional das nanopartículas para aplicação biomédica prática"
    ]
  },
  "q7": {
    "integracao_fisica": "O artigo contribui para a física ao elucidar os mecanismos de relaxação de Néel e Browniana em nanopartículas de domínio único e ao modelar matematicamente a interdependência entre tamanho de partícula, magnetização de saturação e SAR por meio de uma função de pico, identificando tamanho ótimo de 14,7 nm e fração de Mn de 0,7.",
    "integracao_engenharia": "O trabalho contribui para a engenharia ao demonstrar a síntese escalável e reprodutível de nanopartículas FMZ pelo método de co-precipitação, com otimização dos parâmetros composicionais para maximizar a eficiência de aquecimento e atingir a temperatura de hipertermia em menos de 5 minutos a 3 mg mL⁻¹.",
    "integracao_biologia": "Na biologia, o estudo confirma a citocompatibilidade das nanopartículas FMZ em células HEK-293 acima dos limites ISO 10993-5 e demonstra a morte seletiva de células cancerosas A549 (redução de 35% na viabilidade) em condições de hipertermia, sem dano significativo às células normais.",
    "integracao_materiais": "Em ciência dos materiais, o artigo demonstra como a dopagem co-substitucional de Mn e Zn em ferritas espinélio inverso permite o ajuste fino das propriedades magnéticas, estruturais e de superfície, com valores de ILP comparáveis aos de ferrofluidos comerciais (0,05–3,0 nH m² kg⁻¹), validando o FMZ0.75 como material promissor para hipertermia magnética.",
    "mensagem_principal": "As nanopartículas de ferrita Mn–Zn dopada (FMZ), especialmente a composição FMZ0.75 (Mn0.75Zn0.25Fe2O4), apresentam propriedades magnéticas otimizadas (MS = 38,90 emu g⁻¹, SAR = 173,24 W g⁻¹, ILP = 3,10 nH m² kg⁻¹), excelente citocompatibilidade e capacidade de reduzir seletivamente a viabilidade de células cancerosas A549 em 35% sob condições de hipertermia, demonstrando forte potencial para aplicações em hipertermia magnética e terapia adjuvante ao câncer."
  },
  "custom_id": "70__Engineered_Mn-Zn-doped_ferrite_nanomaterials_exploring_magne"
}

File: data/extraidos/72__Improving_the_Theranostic_Potential_of_Magnetic_Nanoparticle.json
{
  "autores": "Vicente et al.",
  "ano": 2024,
  "periodico": "Pharmaceutics",
  "titulo": "Improving the Theranostic Potential of Magnetic Nanoparticles by Coating with Natural Rubber Latex for Ultrasound, Photoacoustic Imaging, and Magnetic Hyperthermia: An In Vitro Study",
  "doi": "10.3390/pharmaceutics16111474",
  "tipo_estudo": "in vitro",
  "q1": {
    "conceito_tecnica": "A hipertermia magnética (MH) consiste na aplicação de um campo magnético alternante (AC) de alta frequência a tecido carregado com nanopartículas magnéticas, resultando em geração de calor localizado para tratamento de câncer. As IONPs são usadas como agentes intratumorais sob um aplicador de campo magnético AC, atingindo uma faixa de temperatura entre 40 e 43°C.",
    "etapas_processo": [
      "Síntese das nanopartículas de óxido de ferro por coprecipitação",
      "Revestimento das NPs com látex de borracha natural (NRL)",
      "Dispersão das NPs em água",
      "Exposição a campo magnético alternante externo usando sistema de MH",
      "Monitoramento da temperatura em tempo real por termômetro de fibra óptica",
      "Cálculo do SLP (potência de perda específica) a partir das medidas calorimétricas"
    ],
    "internalizacao_nps": null,
    "aplicacao_campo": "As NPs dispersas em água são expostas a um campo magnético alternante externo gerado por uma bobina solenóide, com amplitude de 100 Oe e frequência de 137 kHz, em um volume homogêneo de 6,8 cm³.",
    "janela_termica_min_C": 40.0,
    "janela_termica_max_C": 43.0,
    "vias_morte_celular": []
  },
  "q2": {
    "relaxacao_neel": true,
    "relaxacao_browniana": true,
    "perdas_histerese": true,
    "interacoes_coletivas": true,
    "nanoscale_heating": null,
    "forma_onda_campo": "senoidal",
    "mecanismo_dominante": "O artigo indica que a forças viscosas predominam apenas em campos fracos (100 Oe), e que apenas a relaxação de Néel contribui para a dissipação de calor nas condições experimentais utilizadas.",
    "descricao_mecanismo": "A eficiência de aquecimento (SLP) está diretamente relacionada às perdas térmicas das NPs quando submetidas a um campo AC, determinada pela área do loop de histerese das NPs. Tanto os mecanismos de relaxação de Néel quanto o Browniano podem gerar energia térmica a partir de energia magnética. A relaxação Browniana é influenciada pela viscosidade do meio e pela intensidade do campo, podendo resultar em um cenário onde apenas a relaxação de Néel contribui para o mecanismo de dissipação de calor, especialmente quando as NPs estão confinadas em uma matriz viscosa como o látex."
  },
  "q3": {
    "material": "Fe3O4 (magnetita/maghemita)",
    "composicao_quimica": "Fe3O4",
    "dopagem": null,
    "tamanho_nm": 16.0,
    "faixa_tamanho_min_nm": 10.0,
    "faixa_tamanho_max_nm": 20.0,
    "forma": "esférica",
    "arquitetura_multicore": false,
    "anisotropia": "anisotropia efetiva",
    "revestimento": "látex de borracha natural (NRL) de Hevea brasiliensis",
    "material_autorregulavel": false,
    "SAR_W_g": 43.0,
    "ILP_nHm2_kg": null,
    "magnetizacao_saturacao_emu_g": 83.5,
    "relacao_estrutura_propriedade": "O aumento do tamanho das NPs com maior quantidade de NRL resulta em maior magnetização de saturação (corrigida pela massa de Fe3O4), pois a redução da razão superfície/volume diminui o efeito de flutuações térmicas e a desordem magnética superficial. O revestimento com NRL também reduz as interações interpartículas, diminuindo a desordem dos spins de superfície e potencialmente aumentando a magnetização."
  },
  "q4": {
    "amplitude_kA_m": 7.96,
    "frequencia_kHz": 137.0,
    "produto_Hf": 1090520000.0,
    "dentro_limite_seguranca": true,
    "tempo_tratamento_min": null,
    "forma_onda": null,
    "dosimetria_termica": "Medidas calorimétricas com termômetro de fibra óptica inserido diretamente na solução de nanopartículas, com precisão de ±0,1°C; SLP estimado pela equação de calorimetria e ajuste à equação Box-Lucas",
    "distribuicao_espacial_calor": "Campo homogêneo em um volume de 6,8 cm³ gerado por bobina solenóide de 14 mm de diâmetro e 87 mm de altura",
    "padronizacao_reportada": false
  },
  "q5": {
    "tipo_estudo": "in vitro",
    "linhagem_celular": "B16-F10 (melanoma murino)",
    "modelo_animal": null,
    "tipo_cancer": "melanoma",
    "concentracao_mg_mL": 0.1,
    "agregacao_discutida": true,
    "viscosidade_discutida": true,
    "imobilizacao_celular": false,
    "perfusao_discutida": false,
    "protein_corona": false,
    "biodistribuicao": false,
    "toxicidade_avaliada": true,
    "localizacao_intracelular": false,
    "apoptose": false,
    "necrose": false,
    "ferroptose": false,
    "imunomodulacao": false
  },
  "q6": {
    "limitacoes_reportadas": [
      "NPs coated com NRL apresentaram menor SLP/SLPOW em comparação com MNPs não revestidas, pois o confinamento na matriz viscosa de látex dificulta a ativação térmica em campo AC de baixa amplitude",
      "O mecanismo de relaxação Browniana é inibido pelo confinamento das NPs na matriz de látex, resultando em desempenho reduzido para hipertermia magnética",
      "Apenas concentrações baixas de NPs foram testadas nos estudos de citotoxicidade; concentrações mais altas podem ser necessárias para aplicações específicas"
    ],
    "problemas_SAR_ILP": true,
    "falta_padronizacao": false,
    "recomendacoes_futuras": [
      "Testar concentrações mais elevadas de NPs dependendo dos requisitos específicos de aplicação",
      "Investigar os mecanismos por trás do desempenho aprimorado das NPs revestidas com NRL em MMUS"
    ],
    "gaps_identificados": [
      "O desempenho das NPs revestidas com NRL em hipertermia magnética e imageamento fotoacústico não havia sido explorado anteriormente",
      "Os mecanismos por trás do desempenho aprimorado das NPs revestidas com NRL em MMUS não eram totalmente compreendidos",
      "O efeito do confinamento das NPs na matriz de látex sobre os mecanismos de relaxação magnética precisa de maior investigação"
    ]
  },
  "q7": {
    "integracao_fisica": "O artigo contribui para a física ao elucidar os mecanismos de relaxação magnética (Néel e Browniana) em NPs confinadas em matriz polimérica viscosa e ao quantificar as propriedades magnéticas e de geração de calor das NPs revestidas com NRL sob campo AC.",
    "integracao_engenharia": "O artigo contribui para a engenharia biomédica ao desenvolver e avaliar um sistema de teranóstico multimodal que integra MMUS, PAI e hipertermia magnética usando NPs revestidas com látex como agente único de contraste e terapia.",
    "integracao_biologia": "O artigo contribui para a biologia ao demonstrar a baixa toxicidade das NPs revestidas com NRL em células de melanoma murino (B16-F10) e ao discutir o fenômeno de hormese observado em baixas concentrações de NPs.",
    "integracao_materiais": "O artigo contribui para a ciência dos materiais ao demonstrar que o revestimento com látex de borracha natural melhora a estabilidade coloidal, a magnetização de saturação (corrigida por TGA) e as propriedades ópticas das NPs de óxido de ferro, aumentando seu potencial teranóstico.",
    "mensagem_principal": "NPs de Fe3O4 revestidas com látex de borracha natural (NRL) apresentam propriedades físico-químicas aprimoradas, incluindo maior estabilidade coloidal e magnetização, resultando em melhor desempenho como agentes de contraste em MMUS e PAI, além de demonstrarem capacidade de geração de calor em hipertermia magnética, consolidando-as como plataforma teranóstica promissora para aplicações biomédicas."
  },
  "custom_id": "72__Improving_the_Theranostic_Potential_of_Magnetic_Nanoparticle"
}

File: data/extraidos/73__Magnetic_nanoparticles_in_square-wave_fields_for_breakthroug.json
{
  "autores": "Barrera et al.",
  "ano": 2024,
  "periodico": "Scientific Reports",
  "titulo": "Magnetic nanoparticles in square-wave fields for breakthrough performance in hyperthermia and magnetic particle imaging",
  "doi": "10.1038/s41598-024-61580-8",
  "tipo_estudo": "in silico",
  "q1": {
    "conceito_tecnica": "A hipertermia magnética (MH) utiliza nanopartículas magnéticas conduzidas por campos de alta frequência para produzir uma quantidade controlável de energia magnética capaz de aquecer localmente o ambiente, resultando em terapias antitumorais. As nanopartículas atuam como fontes pontuais de calor no tecido-alvo.",
    "etapas_processo": [
      "Aplicação de campo magnético alternante de alta frequência (tipicamente 100-300 kHz) às nanopartículas magnéticas",
      "Reversão cíclica da magnetização das nanopartículas sob ação do campo periódico",
      "Dissipação de energia magnética como calor para o ambiente circundante via histerese magnética",
      "Aquecimento localizado do tecido tumoral à temperatura terapêutica"
    ],
    "internalizacao_nps": "O artigo menciona nanopartículas imobilizadas em tecido ou órgão, com referência a aplicações clínicas e pré-clínicas, mas não descreve detalhadamente o mecanismo de internalização celular.",
    "aplicacao_campo": "Um campo magnético alternante de alta frequência (100-300 kHz para MH) é aplicado externamente às nanopartículas dispersas no tecido, com forma de onda tipicamente senoidal, embora o artigo proponha o uso de onda quadrada como alternativa superior.",
    "janela_termica_min_C": null,
    "janela_termica_max_C": null,
    "vias_morte_celular": []
  },
  "q2": {
    "relaxacao_neel": true,
    "relaxacao_browniana": true,
    "perdas_histerese": true,
    "interacoes_coletivas": true,
    "nanoscale_heating": null,
    "forma_onda_campo": "quadrada",
    "mecanismo_dominante": "Para nanopartículas imobilizadas, a relaxação de Néel domina o processo de dissipação de energia, com a reversão da magnetização ocorrendo por cruzamento de barreira de energia ativada termicamente.",
    "descricao_mecanismo": "O mecanismo baseia-se na relaxação de Néel, em que os momentos magnéticos das nanopartículas de domínio único revertam entre dois poços de energia (sistema de duplo poço) por efeito do campo magnético e da temperatura. Quando um campo de onda quadrada é aplicado, ocorre uma separação entre um efeito 'rápido' (rotação quase instantânea do vetor de magnetização a cada inversão do campo) e um efeito 'lento' (relaxação exponencial das populações dos poços de energia com constante de tempo τ). Essa separação resulta em laços de histerese de maior área comparados aos produzidos por campos senoidais de mesma amplitude e frequência, aumentando a potência dissipada como calor."
  },
  "q3": {
    "material": "Fe3O4",
    "composicao_quimica": "Fe3O4",
    "dopagem": null,
    "tamanho_nm": 13.0,
    "faixa_tamanho_min_nm": 10.0,
    "faixa_tamanho_max_nm": 16.0,
    "forma": "esférica",
    "arquitetura_multicore": false,
    "anisotropia": "anisotropia efetiva uniaxial com eixos fáceis aleatórios em três dimensões",
    "revestimento": null,
    "material_autorregulavel": false,
    "SAR_W_g": null,
    "ILP_nHm2_kg": null,
    "magnetizacao_saturacao_emu_g": null,
    "relacao_estrutura_propriedade": "O tamanho das nanopartículas determina a altura da barreira de energia e a constante de relaxação de Néel, controlando se a magnetização atinge o equilíbrio durante cada meio período do campo; diâmetros de 13-14 nm produzem a maior potência magnética e o maior terceiro harmônico sob campo de onda quadrada."
  },
  "q4": {
    "amplitude_kA_m": 7.96,
    "frequencia_kHz": 100.0,
    "produto_Hf": null,
    "dentro_limite_seguranca": true,
    "tempo_tratamento_min": null,
    "forma_onda": "quadrada",
    "dosimetria_termica": null,
    "distribuicao_espacial_calor": null,
    "padronizacao_reportada": false
  },
  "q5": {
    "tipo_estudo": "in silico",
    "linhagem_celular": null,
    "modelo_animal": null,
    "tipo_cancer": null,
    "concentracao_mg_mL": null,
    "agregacao_discutida": false,
    "viscosidade_discutida": false,
    "imobilizacao_celular": true,
    "perfusao_discutida": false,
    "protein_corona": false,
    "biodistribuicao": false,
    "toxicidade_avaliada": false,
    "localizacao_intracelular": false,
    "apoptose": false,
    "necrose": false,
    "ferroptose": false,
    "imunomodulacao": false
  },
  "q6": {
    "limitacoes_reportadas": [
      "O modelo descreve a resposta magnética sob campo de onda quadrada ideal (tempo de inversão tendendo a zero), enquanto realizações práticas possuem tempo de inversão finito da ordem de microssegundos",
      "A validade do modelo de equações de taxa requer diâmetros de partícula D ≥ 10 nm à temperatura ambiente, pois tempos menores que ~10 ns não podem ser investigados por este método",
      "O modelo assume partículas não interagentes, homogeneamente dispersas e com propriedades intrínsecas independentes do diâmetro, simplificações que podem não se aplicar em todos os cenários biológicos",
      "A dependência da temperatura das propriedades magnéticas intrínsecas das nanopartículas foi negligenciada como primeira aproximação"
    ],
    "problemas_SAR_ILP": false,
    "falta_padronizacao": false,
    "recomendacoes_futuras": [
      "Desenvolver melhorias tecnológicas em eletrônica de controle e circuitos auxiliares para reduzir o tempo de inversão do campo para ~100 ns, suficiente para incluir partículas de 13-14 nm na faixa de validade do modelo",
      "Usar os resultados do modelo de onda quadrada ideal como ponto de partida para compreender o comportamento de campos de onda quadrada mais realistas com tempo de inversão finito",
      "Explorar a relação linear entre potência magnética PW e frequência para partículas pequenas como ferramenta de controle de temperatura em aplicações de hipertermia"
    ],
    "gaps_identificados": [
      "Falta de campos de onda quadrada práticos com tempo de inversão suficientemente curto (< 100 ns) para bioaplicações",
      "Ausência de estudos experimentais in vitro ou in vivo com campos de onda quadrada ideal no presente trabalho",
      "Necessidade de investigar o comportamento de nanopartículas com propriedades magnéticas intrínsecas dependentes da temperatura sob campo de onda quadrada"
    ]
  },
  "q7": {
    "integracao_fisica": "O artigo desenvolve um modelo analítico baseado em equações de taxa para descrever a dinâmica de magnetização de nanopartículas sob campo de onda quadrada, separando contribuições 'rápidas' (rotação) e 'lentas' (relaxação de Néel) e fornecendo expressões fechadas para os coeficientes de Fourier da magnetização.",
    "integracao_engenharia": "O trabalho demonstra quantitativamente que a substituição de campos senoidais por campos de onda quadrada melhora significativamente a potência dissipada em hipertermia e a sensibilidade em MPI/MPS, orientando o desenvolvimento tecnológico de geradores de campo magnético com formas de onda não convencionais.",
    "integracao_biologia": "O modelo confirma que nanopartículas imobilizadas em tecido biológico operam predominantemente pelo mecanismo de relaxação de Néel, e que concentrações típicas de tratamento (0,001–0,01) permitem assumir partículas não interagentes, conectando parâmetros físicos a condições clínicas reais.",
    "integracao_materiais": "O artigo identifica que nanopartículas de magnetita com diâmetros de 13-14 nm apresentam desempenho ótimo sob campo de onda quadrada, fornecendo critérios de design para síntese de nanopartículas de domínio único com anisotropia efetiva uniaxial para maximizar a área do laço de histerese.",
    "mensagem_principal": "Aplicar campos magnéticos de onda quadrada a nanopartículas de magnetita de domínio único, em vez de campos senoidais convencionais de mesma amplitude e frequência, produz melhoras qualitativas e quantitativas tanto na potência liberada como calor em hipertermia magnética quanto na magnitude do terceiro harmônico essencial para imageamento por partículas magnéticas, graças à separação entre efeitos rápidos de rotação e lentos de relaxação que maximizam a área do laço de histerese."
  },
  "custom_id": "73__Magnetic_nanoparticles_in_square-wave_fields_for_breakthroug"
}
