Repository: 220719/revisao-hipertermia

# 🧲 Revisão Sistemática — Hipertermia Magnética

Plataforma colaborativa para revisão sistemática de artigos científicos sobre hipertermia magnética para tratamento de câncer.

## Sobre o projeto

Este repositório contém o pipeline completo de extração, análise e consulta de artigos científicos sobre Magnetic Fluid Hyperthermia (MFH), desenvolvido para subsidiar a escrita de um artigo de revisão submetido a revista científica convidada.

### Grupo
- Luiz Fernando Cotica
- Gabriel Tolardo
- Anuar Mincache

File: data/extraidos/74__Magnetite_Nanoparticles_Encapsulated_with_PBS-PEG_for_AMF_Hy.json
{
  "autores": "Souto et al.",
  "ano": 2025,
  "periodico": "Materials",
  "titulo": "Magnetite Nanoparticles Encapsulated with PBS-PEG for AMF Hyperthermia",
  "doi": "10.3390/ma18020258",
  "tipo_estudo": "in vitro",
  "q1": {
    "conceito_tecnica": "A hipertermia magnética é uma técnica em que nanopartículas magnéticas são direcionadas ao tecido de interesse, onde geram calor por meio de um campo magnético alternante. O tecido tumoral é exposto a altas temperaturas (até 45°C), danificando proteínas e estruturas celulares internas, encolhendo os tumores.",
    "etapas_processo": [
      "Síntese das nanopartículas de magnetita por co-precipitação",
      "Síntese e modificação do copolímero PBS-PEG com TDI",
      "Encapsulamento das nanopartículas de magnetita no copolímero PBS-PEG pelo método de emulsão/evaporação",
      "Caracterização físico-química das nanopartículas encapsuladas",
      "Aplicação de campo magnético alternante (AMF) às amostras para geração de calor"
    ],
    "internalizacao_nps": "O artigo não descreve explicitamente a internalização celular das NPs; menciona apenas que partículas com tamanho em torno de 200 nm entram passivamente nos vasos sanguíneos tumorais pelo efeito EPR (permeabilidade e retenção).",
    "aplicacao_campo": "O campo magnético alternante foi aplicado utilizando um equipamento Ambrell EASYHEAT L1, inserindo as amostras na bobina do indutor com variação de corrente (450–750 A) e tempo (300–900 s).",
    "janela_termica_min_C": 42.0,
    "janela_termica_max_C": 45.0,
    "vias_morte_celular": []
  },
  "q2": {
    "relaxacao_neel": null,
    "relaxacao_browniana": null,
    "perdas_histerese": null,
    "interacoes_coletivas": null,
    "nanoscale_heating": null,
    "forma_onda_campo": null,
    "mecanismo_dominante": "O artigo menciona que campos magnéticos alternantes magnetizam e desmagnetizam as nanopartículas em direção aleatória, aumentando rapidamente a temperatura, sem detalhar o mecanismo físico dominante.",
    "descricao_mecanismo": "O artigo descreve apenas que os campos magnéticos alternantes (AMFs) magnetizam e desmagnetizam as nanopartículas de óxido de ferro em direção aleatória, gerando calor rapidamente. Não há descrição física detalhada dos mecanismos de relaxação de Néel, Browniana ou perdas por histerese."
  },
  "q3": {
    "material": "Fe3O4 (magnetita)",
    "composicao_quimica": "Fe3O4",
    "dopagem": null,
    "tamanho_nm": 18.0,
    "faixa_tamanho_min_nm": null,
    "faixa_tamanho_max_nm": null,
    "forma": null,
    "arquitetura_multicore": false,
    "anisotropia": null,
    "revestimento": "PBS-PEG (poli(succinato de butileno)/poli(etileno glicol))",
    "material_autorregulavel": false,
    "SAR_W_g": 10372.0,
    "ILP_nHm2_kg": null,
    "magnetizacao_saturacao_emu_g": null,
    "relacao_estrutura_propriedade": "O tamanho cristalino de 18 nm das nanopartículas de magnetita é indicativo de comportamento superparamagnético. O revestimento com PBS-PEG aumentou o potencial zeta (de ~2,5 mV para ~-54 mV), melhorando a estabilidade coloidal e reduzindo a tendência de agregação."
  },
  "q4": {
    "amplitude_kA_m": null,
    "frequencia_kHz": null,
    "produto_Hf": null,
    "dentro_limite_seguranca": null,
    "tempo_tratamento_min": 15.0,
    "forma_onda": null,
    "dosimetria_termica": "Medição da variação de temperatura (ΔT) das amostras expostas ao AMF com delineamento fatorial variando corrente (450–750 A) e tempo (300–900 s), com cálculo do SAR pela equação de taxa de liberação de calor normalizada pela massa de partículas.",
    "distribuicao_espacial_calor": null,
    "padronizacao_reportada": false
  },
  "q5": {
    "tipo_estudo": "in vitro",
    "linhagem_celular": null,
    "modelo_animal": null,
    "tipo_cancer": null,
    "concentracao_mg_mL": 4.217,
    "agregacao_discutida": true,
    "viscosidade_discutida": false,
    "imobilizacao_celular": false,
    "perfusao_discutida": false,
    "protein_corona": false,
    "biodistribuicao": false,
    "toxicidade_avaliada": false,
    "localizacao_intracelular": false,
    "apoptose": false,
    "necrose": false,
    "ferroptose": false,
    "imunomodulacao": false
  },
  "q6": {
    "limitacoes_reportadas": [
      "Ausência de estudos in vivo para avaliação da eficácia terapêutica e segurança em modelos animais",
      "Não foram realizados testes em células cancerígenas para confirmar a morte celular",
      "A variação de temperatura obtida nos testes (máximo ΔT = 4°C) pode ser insuficiente para atingir a faixa terapêutica sem partir de uma temperatura basal adequada",
      "O tamanho médio por DLS (80,9 nm) indicou agregação significativa das nanopartículas livres de magnetita"
    ],
    "problemas_SAR_ILP": false,
    "falta_padronizacao": false,
    "recomendacoes_futuras": [
      "Realização de estudos in vivo para avaliar a eficácia terapêutica e segurança dos nanocompósitos em modelos animais antes de ensaios clínicos em humanos",
      "Investigação dos modos de ação dos nanocompósitos sobre células cancerígenas e o sistema imunológico",
      "Melhoria e validação do método de terapia do câncer desenvolvido"
    ],
    "gaps_identificados": [
      "Ausência de avaliação de citotoxicidade e morte celular in vitro",
      "Falta de determinação dos parâmetros de campo magnético (frequência, amplitude) e verificação dos limites de segurança biológica",
      "Ausência de estudos de biodistribuição e comportamento in vivo das nanopartículas",
      "Falta de caracterização magnética detalhada (magnetização de saturação, mecanismos de aquecimento)"
    ]
  },
  "q7": {
    "integracao_fisica": "O estudo demonstrou que nanopartículas de magnetita encapsuladas em PBS-PEG apresentam SAR de 10.372 W/kg sob campo magnético alternante, indicando alto potencial de geração de calor para hipertermia.",
    "integracao_engenharia": "O processo de encapsulamento pelo método de emulsão/evaporação com o copolímero PBS-PEG resultou em nanopartículas com tamanho médio de 197,1 nm e 70% das partículas na faixa de 100–200 nm, adequadas para administração intravenosa.",
    "integracao_biologia": "O revestimento com PBS-PEG melhorou a estabilidade coloidal (potencial zeta de ~-54 mV), aumenta o tempo de circulação no sangue pelo efeito de bimascaramento do PEG, e permite acumulação passiva em tumores via efeito EPR.",
    "integracao_materiais": "A síntese e caracterização do copolímero PBS-PEG com ligações uretano confirmadas por FTIR demonstrou que a combinação de PBS biocompatível com PEG hidrofílico é eficaz para encapsular nanopartículas magnéticas, com eficiência de encapsulamento de 36,59%.",
    "mensagem_principal": "Este trabalho sintetizou e caracterizou nanopartículas de magnetita encapsuladas no copolímero PBS-PEG, demonstrando que o sistema desenvolvido apresenta propriedades físico-químicas adequadas para aplicação em hipertermia magnética no tratamento do câncer, com SAR de 10.372 W/kg e tamanho compatível com administração intravenosa e acumulação tumoral via EPR, sendo necessários estudos in vivo para validação terapêutica."
  },
  "custom_id": "74__Magnetite_Nanoparticles_Encapsulated_with_PBS-PEG_for_AMF_Hy"
}

File: data/extraidos/75__Cerium_doped_superparamagnetic_Mn_Zn_ferrite_particles_as_a_.json
{
  "autores": "Torquato et al.",
  "ano": 2024,
  "periodico": "Journal of Materials Research and Technology",
  "titulo": "Cerium doped superparamagnetic Mn–Zn ferrite particles as a promising material for self-regulated magnetic hyperthermia",
  "doi": "10.1016/j.jmrt.2024.10.229",
  "tipo_estudo": "in vitro",
  "q1": {
    "conceito_tecnica": "MFH é uma técnica baseada no aquecimento de partículas magnéticas (MNPs) sob um campo magnético alternante (AMF), dissipando energia na forma de calor por múltiplos mecanismos de perda de energia. O objetivo é manter a temperatura na faixa de 42–48°C, onde praticamente nenhum dano aos tecidos normais é infligido.",
    "etapas_processo": [
      "Síntese das nanopartículas magnéticas por sol-gel autocombustão",
      "Dispersão das nanopartículas em meio líquido (água destilada)",
      "Submissão da suspensão ao campo magnético alternante (AMF)",
      "Medição da temperatura do líquido em função do tempo para obter a curva de auto-aquecimento",
      "Cálculo da taxa de absorção específica (SAR) por ajuste Box-Lucas"
    ],
    "internalizacao_nps": null,
    "aplicacao_campo": "O AMF é aplicado por um indutor magnético (EasyHeatEH3542 LI da Ambrell) com diferentes amplitudes e frequências, submetendo a suspensão de nanopartículas por até 30 minutos.",
    "janela_termica_min_C": 42.0,
    "janela_termica_max_C": 48.0,
    "vias_morte_celular": []
  },
  "q2": {
    "relaxacao_neel": true,
    "relaxacao_browniana": true,
    "perdas_histerese": true,
    "interacoes_coletivas": true,
    "nanoscale_heating": null,
    "forma_onda_campo": null,
    "mecanismo_dominante": "Em partículas superparamagnéticas, a perda por relaxação de spin (mecanismo de Néel) é o mecanismo dominante de aquecimento, exigindo um AMF menor para atingir a saturação e melhorando o SAR.",
    "descricao_mecanismo": "As nanopartículas superparamagnéticas dissipam energia principalmente por relaxação de spin (Néel e Browniano), envolvendo a magnetização de saturação e a energia de anisotropia. A introdução de Ce3+ reduz a magnetização de saturação e acelera o tempo de relaxação T2, suprimindo a dissipação de energia sob campo alternante. Além disso, a distorção da estrutura cristalina pelo Ce3+ enfraquece a interação de supertroca entre as sub-redes A e B, reduzindo ainda mais a capacidade de geração de calor."
  },
  "q3": {
    "material": "ferrita de Mn-Zn dopada com Ce",
    "composicao_quimica": "Mn0.8Zn0.2Fe2-xCexO4 (x = 0.0; 0.015; 0.030; 0.050; 0.100)",
    "dopagem": "Ce3+ (cério)",
    "tamanho_nm": 6.0,
    "faixa_tamanho_min_nm": null,
    "faixa_tamanho_max_nm": null,
    "forma": "esférica",
    "arquitetura_multicore": false,
    "anisotropia": "anisotropia magnetocristalina cúbica (constante K1 positiva, estrutura espinélio Fd-3m)",
    "revestimento": null,
    "material_autorregulavel": true,
    "SAR_W_g": 7.0,
    "ILP_nHm2_kg": null,
    "magnetizacao_saturacao_emu_g": 26.31,
    "relacao_estrutura_propriedade": "A substituição de Fe3+ por Ce3+ nos sítios B distorce a rede cristalina, favorece a migração de Mn2+ para sítios A, enfraquece a interação de supertroca A-B e reduz a magnetização de saturação. Isso resulta em menor capacidade de aquecimento e permite a auto-regulação da temperatura de hipertermia na faixa terapêutica de 42–48°C."
  },
  "q4": {
    "amplitude_kA_m": 35.33,
    "frequencia_kHz": 222.0,
    "produto_Hf": 7843260000.0,
    "dentro_limite_seguranca": true,
    "tempo_tratamento_min": 30.0,
    "forma_onda": null,
    "dosimetria_termica": "Termômetro de fibra óptica; ajuste Box-Lucas para obtenção do SAR",
    "distribuicao_espacial_calor": null,
    "padronizacao_reportada": false
  },
  "q5": {
    "tipo_estudo": "in vitro",
    "linhagem_celular": null,
    "modelo_animal": null,
    "tipo_cancer": null,
    "concentracao_mg_mL": 100.0,
    "agregacao_discutida": true,
    "viscosidade_discutida": false,
    "imobilizacao_celular": false,
    "perfusao_discutida": false,
    "protein_corona": false,
    "biodistribuicao": false,
    "toxicidade_avaliada": false,
    "localizacao_intracelular": false,
    "apoptose": false,
    "necrose": false,
    "ferroptose": false,
    "imunomodulacao": false
  },
  "q6": {
    "limitacoes_reportadas": [
      "A concentração de 100 mg/mL utilizada é muito elevada para aplicações biomédicas reais, sendo escolhida apenas para avaliação do efeito do cério nas curvas de aquecimento",
      "Os valores de SAR obtidos (3–7 W/g) são relativamente pequenos em comparação com outros sistemas da literatura",
      "Não foram realizados ensaios biológicos (citotoxicidade, viabilidade celular) para avaliar a biocompatibilidade das partículas dopadas com Ce",
      "O limite do equipamento de 60°C restringiu alguns ensaios de hipertermia",
      "A limitação do campo magnético máximo do VSM (3 T a 300 K) exigiu extrapolação para obtenção da magnetização de saturação"
    ],
    "problemas_SAR_ILP": true,
    "falta_padronizacao": false,
    "recomendacoes_futuras": [
      "Investigar a biocompatibilidade e citotoxicidade das amostras dopadas com Ce em linhagens celulares cancerígenas e normais",
      "Avaliar o desempenho das nanopartículas em concentrações mais baixas e em meios biológicos mais realistas",
      "Explorar o revestimento superficial das nanopartículas para aplicações biomédicas"
    ],
    "gaps_identificados": [
      "Ausência de ensaios biológicos in vitro ou in vivo para validar a eficácia terapêutica e segurança das nanopartículas",
      "Falta de avaliação do comportamento das nanopartículas em meio biológico (proteína corona, viscosidade, interações celulares)",
      "Não foi determinado o ILP (Intrinsic Loss Power) para comparação padronizada com a literatura",
      "O mecanismo de auto-regulação baseado em superparamagnetismo não foi validado em temperatura fisiológica com modelo biológico"
    ]
  },
  "q7": {
    "integracao_fisica": "O artigo emprega espectroscopia Mössbauer, FMR e VSM para caracterizar o comportamento superparamagnético, o tempo de relaxação T2 e a constante de anisotropia magnetocristalina K1, correlacionando-os com o desempenho na hipertermia.",
    "integracao_engenharia": "O trabalho demonstra que a dopagem com Ce3+ pode ser usada como ferramenta de engenharia para controlar a taxa de aquecimento e manter a temperatura dentro da faixa terapêutica segura, propondo um sistema de hipertermia auto-regulável.",
    "integracao_biologia": "O artigo justifica a faixa terapêutica de 42–48°C como segura para tecidos normais e explora a ausência de remanência magnética das partículas superparamagnéticas como vantagem para aplicação biomédica, embora não realize experimentos biológicos diretos.",
    "integracao_materiais": "A substituição de Fe3+ por Ce3+ na ferrita de Mn-Zn modifica sistematicamente a distribuição de cátions, a parâmetro de rede, a magnetização de saturação e as interações de supertroca, demonstrando como a composição química controla as propriedades magnéticas para hipertermia.",
    "mensagem_principal": "A dopagem com Ce3+ em nanopartículas superparamagnéticas de ferrita Mn0.8Zn0.2Fe2-xCexO4 (tamanho médio ~6 nm) reduz a magnetização de saturação e acelera a relaxação de spin, permitindo auto-regulação da temperatura de hipertermia magnética na faixa terapêutica de 42–48°C sob AMF de 35,33 kA/m e 222 kHz, abaixo do limite de segurança biológica proposto na literatura."
  },
  "custom_id": "75__Cerium_doped_superparamagnetic_Mn_Zn_ferrite_particles_as_a_"
}

File: data/extraidos/76__Engineered_Mn-Zn-doped_ferrite_nanomaterials_-_exploring_mag.json
{
  "autores": "Fopase et al.",
  "ano": 2025,
  "periodico": "Materials Advances",
  "titulo": "Engineered Mn–Zn-doped ferrite nanomaterials: exploring magnetothermal effects for cancer treatment",
  "doi": "10.1039/d5ma00412h",
  "tipo_estudo": "in vitro",
  "q1": {
    "conceito_tecnica": "A hipertermia magnética envolve a exposição de tecido ou órgão injetado a temperatura elevada na faixa de 42–47 °C, gerada por nanopartículas magnéticas sob campo magnético alternante de alta frequência. O calor gerado danifica proteínas e componentes celulares das células cancerígenas, enquanto células saudáveis toleram o estresse ativando proteínas de choque térmico.",
    "etapas_processo": [
      "Síntese das nanopartículas de ferrita Mn-Zn dopadas pelo método de co-precipitação",
      "Caracterização física, magnética e biológica das nanopartículas",
      "Dispersão das nanopartículas em água deionizada em diferentes concentrações",
      "Exposição das nanopartículas a campo magnético alternante (AMF) com amplitude de 12,89 kA m⁻¹ e frequência de 336 kHz",
      "Monitoramento do aumento de temperatura para estimativa dos valores de SAR",
      "Avaliação da viabilidade celular de células cancerígenas A549 e normais HEK-293 sob condições de hipertermia simulada a 45 °C por 20 minutos"
    ],
    "internalizacao_nps": "O artigo não descreve explicitamente o mecanismo de internalização das nanopartículas pelas células; os estudos de hipertermia foram realizados com incubação das células com o FMZ0.75 a diferentes concentrações sob temperatura de hipertermia simulada.",
    "aplicacao_campo": "O campo magnético alternante foi aplicado por meio de uma unidade de aquecimento por indução de 8 espiras (EASYHEAT-8310, Ambrell UK) com amplitude de 12,89 kA m⁻¹ e frequência de 336 kHz por 15 minutos.",
    "janela_termica_min_C": 42.0,
    "janela_termica_max_C": 47.0,
    "vias_morte_celular": [
      "apoptose",
      "necrose"
    ]
  },
  "q2": {
    "relaxacao_neel": true,
    "relaxacao_browniana": true,
    "perdas_histerese": true,
    "interacoes_coletivas": true,
    "nanoscale_heating": null,
    "forma_onda_campo": null,
    "mecanismo_dominante": "Para nanopartículas de domínio único superparamagnéticas no tamanho de 13–16 nm, a geração de calor é governada principalmente pela relaxação de Néel, envolvendo a rotação dos superspins magnéticos.",
    "descricao_mecanismo": "Sob AMF de alta frequência, as nanopartículas magnéticas geram calor por meio de perdas de histerese e relaxação (relaxação de Néel e Browniana). A relaxação de Néel envolve a rotação dos superspins internos das partículas, enquanto a relaxação Browniana envolve a rotação física das partículas no meio. Para partículas de domínio único superparamagnéticas, o processo de relaxação resulta em perdas de histerese dinâmica, dissipando energia durante cada ciclo do AMF, convertendo energia magnética em energia térmica."
  },
  "q3": {
    "material": "ferrita de Mn-Zn dopada (MnxZn1-xFe2O4)",
    "composicao_quimica": "MnxZn1-xFe2O4 (x = 0, 0.25, 0.50, 0.75, 1.0)",
    "dopagem": "Mn e Zn",
    "tamanho_nm": 14.8,
    "faixa_tamanho_min_nm": 13.6,
    "faixa_tamanho_max_nm": 15.7,
    "forma": "esférica",
    "arquitetura_multicore": false,
    "anisotropia": "anisotropia reduzida pela substituição de Zn no sítio tetraédrico, com anisotropia controlada pela distribuição catiônica de Mn e Zn nos sítios tetraédrico e octaédrico da estrutura espinélio inverso",
    "revestimento": null,
    "material_autorregulavel": false,
    "SAR_W_g": 173.24,
    "ILP_nHm2_kg": 3.1,
    "magnetizacao_saturacao_emu_g": 38.9,
    "relacao_estrutura_propriedade": "O aumento do conteúdo de Mn expande o parâmetro de rede e aumenta o tamanho das partículas de 13,6 nm (FZ) a 15,7 nm (FM), com magnetização de saturação máxima de 38,90 emu g⁻¹ para FMZ0.75 (x=0,75), pois os íons Mn²⁺ contribuem para o momento magnético líquido via sítio B, enquanto os íons Zn²⁺ não magnéticos no sítio A reduzem o acoplamento antiferromagnético e favorecem o comportamento superparamagnético."
  },
  "q4": {
    "amplitude_kA_m": 12.89,
    "frequencia_kHz": 336.0,
    "produto_Hf": 4331040000.0,
    "dentro_limite_seguranca": null,
    "tempo_tratamento_min": 15.0,
    "forma_onda": null,
    "dosimetria_termica": "Monitoramento da temperatura da solução ao longo do tempo; SAR calculado pela taxa inicial de aquecimento (método de inclinação linear) e pelo ajuste da curva completa com a equação Box-Lucas",
    "distribuicao_espacial_calor": "Não descrita explicitamente; a temperatura foi medida na solução contendo as nanopartículas dispersas em água deionizada em diferentes concentrações (1, 3 e 5 mg mL⁻¹)",
    "padronizacao_reportada": true
  },
  "q5": {
    "tipo_estudo": "in vitro",
    "linhagem_celular": "HEK-293 e A549",
    "modelo_animal": null,
    "tipo_cancer": "pulmão",
    "concentracao_mg_mL": 5.0,
    "agregacao_discutida": true,
    "viscosidade_discutida": false,
    "imobilizacao_celular": false,
    "perfusao_discutida": true,
    "protein_corona": false,
    "biodistribuicao": false,
    "toxicidade_avaliada": true,
    "localizacao_intracelular": false,
    "apoptose": true,
    "necrose": true,
    "ferroptose": false,
    "imunomodulacao": false
  },
  "q6": {
    "limitacoes_reportadas": [
      "Os valores de ILP foram calculados assumindo partículas superparamagnéticas não interagentes (teoria de resposta linear), servindo como indicadores relativos e não como constantes intrínsecas do material",
      "O método de inclinação linear para cálculo do SAR pode subestimar os valores em até 25% devido às suposições de condições adiabáticas e flutuações de temperatura insignificantes",
      "Os estudos de hipertermia foram realizados em condições simuladas (banho a 45 °C) e não com aquecimento direto por AMF nas células",
      "Ausência de revestimento funcional nas nanopartículas pode limitar sua estabilidade coloidal em meio biológico, especialmente para amostras com alto conteúdo de Mn"
    ],
    "problemas_SAR_ILP": true,
    "falta_padronizacao": true,
    "recomendacoes_futuras": [
      "Explorar a aplicação das amostras FMZ para terapia adjuvante combinando hipertermia e entrega de fármacos usando polímeros termossensíveis",
      "Otimizar a concentração e os parâmetros do AMF para regular a temperatura dentro da janela terapêutica sem ultrapassar os limites de hipertermia",
      "Realizar estudos in vivo para validar a eficácia terapêutica e a biocompatibilidade das nanopartículas FMZ"
    ],
    "gaps_identificados": [
      "Ausência de estudos in vivo para avaliação de biodistribuição, farmacocinética e eficácia terapêutica",
      "Falta de avaliação do efeito da corona proteica sobre as propriedades magnéticas e de aquecimento das nanopartículas em meio biológico",
      "Estudos de hipertermia realizados apenas com aquecimento simulado (banho térmico), sem demonstração do efeito de aquecimento induzido diretamente pelo AMF nas células",
      "Ausência de revestimento superficial funcional que poderia melhorar a estabilidade coloidal e a direcionamento tumoral"
    ]
  },
  "q7": {
    "integracao_fisica": "O artigo contribui para a física ao caracterizar o mecanismo de dissipação de energia magnética (relaxação de Néel e Browniana, perdas de histerese dinâmica) em nanopartículas de ferrita de domínio único superparamagnéticas e ao estabelecer relação quantitativa entre tamanho de partícula, magnetização de saturação e SAR por meio de uma função de pico matemática.",
    "integracao_engenharia": "O trabalho contribui para a engenharia ao desenvolver e otimizar o processo de síntese por co-precipitação de ferritas Mn-Zn com composição controlada, identificando concentração ótima (3 mg mL⁻¹), tamanho de partícula ótimo (14,7 nm) e fração de Mn ótima (0,7) para maximizar a eficiência de aquecimento em aplicações de hipertermia magnética.",
    "integracao_biologia": "O artigo contribui para a biologia ao demonstrar a citocompatibilidade das nanopartículas FMZ frente a células HEK-293 em concentrações de até 5 mg mL⁻¹ e ao evidenciar a morte seletiva de células cancerígenas A549 (redução de 35% na viabilidade) pela hipertermia, sem dano significativo às células normais, atribuída à ativação de vias de apoptose mediadas por TRAIL.",
    "integracao_materiais": "O trabalho contribui para a ciência dos materiais ao elucidar como a co-dopagem com Mn e Zn em diferentes razões molares modifica o parâmetro de rede, a distribuição catiônica nos sítios tetraédrico e octaédrico, a morfologia esférica de domínio único, a magnetização de saturação e as propriedades de aquecimento das ferritas espinélio inverso.",
    "mensagem_principal": "As nanopartículas de ferrita Mn-Zn (FMZ0.75, MnxZn1-xFe2O4 com x=0,75) sintetizadas por co-precipitação apresentam propriedades magnéticas otimizadas (MS = 38,90 emu g⁻¹, SAR = 173,24 W g⁻¹, ILP = 3,10 nH m² kg⁻¹), excelente citocompatibilidade e capacidade seletiva de induzir morte em células cancerígenas A549 por hipertermia, demonstrando forte potencial para aplicações em hipertermia magnética e terapia adjuvante ao quimioterápico."
  },
  "custom_id": "76__Engineered_Mn-Zn-doped_ferrite_nanomaterials_-_exploring_mag"
}

File: data/extraidos/78__Investigating_the_effect_of_magnetic_field_and_nanoparticles.json
{
  "autores": "Mozhdehbakhsh Mofrad et al.",
  "ano": 2024,
  "periodico": "Results in Engineering",
  "titulo": "Investigating the effect of magnetic field and nanoparticles characteristics in the treatment of glioblastoma by magnetic hyperthermia method: An in silico study",
  "doi": "10.1016/j.rineng.2024.102473",
  "tipo_estudo": "in silico",
  "q1": {
    "conceito_tecnica": "A hipertermia fluida magnética (MFH) envolve a injeção de um nanofluido contendo nanopartículas magnéticas (MNPs) em um tumor, utilizando um campo magnético alternante (AMF) para transmitir calor de forma seletiva e uniforme. A técnica explora a maior sensibilidade térmica das células tumorais em comparação às células saudáveis para induzir apoptose e necrose.",
    "etapas_processo": [
      "Injeção de MNPs via nanofluido diretamente no tumor ou por vasos que suprem o tumor",
      "Aplicação de campo magnético alternante (AMF) externo",
      "Geração de calor pelas MNPs por mecanismos de relaxação de Néel e Browniana",
      "Elevação da temperatura do tumor para a faixa terapêutica (41–46°C para hipertermia moderada)",
      "Indução de apoptose e necrose nas células tumorais",
      "Avaliação da distribuição de temperatura e dano tecidual"
    ],
    "internalizacao_nps": "As MNPs são internalizadas pelas células tumorais remanescentes principalmente por vias mediadas por clatrina e caveolae (endocitose), permanecendo intracraniamente próximas ao local de entrega por semanas a meses.",
    "aplicacao_campo": "O AMF é aplicado externamente ao phantom cerebral com parâmetros de frequência (0,05–1,2 MHz) e intensidade de campo (0–15 kA/m) ajustáveis para controlar a distribuição de temperatura e a geração de calor nas MNPs.",
    "janela_termica_min_C": 41.0,
    "janela_termica_max_C": 46.0,
    "vias_morte_celular": [
      "apoptose",
      "necrose"
    ]
  },
  "q2": {
    "relaxacao_neel": true,
    "relaxacao_browniana": true,
    "perdas_histerese": true,
    "interacoes_coletivas": true,
    "nanoscale_heating": null,
    "forma_onda_campo": null,
    "mecanismo_dominante": "Para nanopartículas menores que o diâmetro crítico superparamagnético (abaixo de 25 nm), a relaxação de Néel e Browniana dominam o processo de geração de calor, sendo as perdas por histerese negligenciáveis.",
    "descricao_mecanismo": "A relaxação de Néel refere-se à perda de energia causada pela rotação dos momentos magnéticos dentro da partícula, onde os dipolos tendem a se alinhar com os planos cristalinos e, em um AMF rápido, realinham-se frequentemente gerando fricção magnética contra os planos cristalinos que produz calor. A relaxação Browniana refere-se ao calor gerado pela rotação da partícula para se alinhar com o campo magnético externo. O tempo de relaxação efetivo é calculado como a combinação harmônica dos tempos de relaxação de Néel e Browniana, conforme a teoria de Rosensweig."
  },
  "q3": {
    "material": "óxido de ferro (magnetita/maguemita) e ferritas de metais de transição",
    "composicao_quimica": "Fe3O4 (magnetita), γ-Fe2O3 (maguemita), MFe2O4 (ferritas, onde M é íon metálico divalente)",
    "dopagem": null,
    "tamanho_nm": null,
    "faixa_tamanho_min_nm": 5.5,
    "faixa_tamanho_max_nm": 22.0,
    "forma": "esférica",
    "arquitetura_multicore": false,
    "anisotropia": "anisotropia efetiva (Keff), função do volume da nanopartícula e temperatura",
    "revestimento": "dextrana e amido (mencionados como exemplos para estabilidade coloidal)",
    "material_autorregulavel": false,
    "SAR_W_g": null,
    "ILP_nHm2_kg": null,
    "magnetizacao_saturacao_emu_g": null,
    "relacao_estrutura_propriedade": "Partículas com diâmetro abaixo de 15,8 nm resultam em variações mínimas de temperatura, enquanto partículas com diâmetro igual ou superior a 15,8 nm produzem variações de temperatura significativamente maiores. A redução do tamanho para domínio único (abaixo de 25 nm) faz com que a relaxação de Néel e Browniana predominem sobre as perdas por histerese."
  },
  "q4": {
    "amplitude_kA_m": 15.5,
    "frequencia_kHz": 750.0,
    "produto_Hf": null,
    "dentro_limite_seguranca": null,
    "tempo_tratamento_min": 60.0,
    "forma_onda": null,
    "dosimetria_termica": "Modelo cinético de Arrhenius para cálculo do dano tecidual (integral de Arrhenius), com equação de biocalor de Pennes para distribuição de temperatura",
    "distribuicao_espacial_calor": "A temperatura é máxima no centro do tumor (onde a concentração de MNPs é maior após injeção) e decresce gradualmente com a distância do centro; múltiplos sítios de injeção aumentam a homogeneidade da distribuição térmica.",
    "padronizacao_reportada": false
  },
  "q5": {
    "tipo_estudo": "in silico",
    "linhagem_celular": null,
    "modelo_animal": null,
    "tipo_cancer": "glioblastoma",
    "concentracao_mg_mL": null,
    "agregacao_discutida": true,
    "viscosidade_discutida": true,
    "imobilizacao_celular": false,
    "perfusao_discutida": true,
    "protein_corona": false,
    "biodistribuicao": true,
    "toxicidade_avaliada": true,
    "localizacao_intracelular": false,
    "apoptose": true,
    "necrose": true,
    "ferroptose": false,
    "imunomodulacao": false
  },
  "q6": {
    "limitacoes_reportadas": [
      "A maioria dos estudos numéricos anteriores não incluía o cérebro ou simplificava a geometria complexa dos tecidos",
      "Estudos anteriores assumiam tumor de formato circular, sem considerar sua irregularidade geométrica real",
      "Estudos anteriores não consideravam os tecidos biológicos ao redor do cérebro",
      "Preocupações ambientais com MNPs persistem, incluindo degradação, estresse oxidativo, efeitos genotóxicos e dificuldades de reciclagem",
      "Regulamentações globais inconsistentes dificultam a adoção generalizada e segura das MNPs",
      "Estudos numéricos de LHT são menos frequentes do que estudos experimentais"
    ],
    "problemas_SAR_ILP": false,
    "falta_padronizacao": true,
    "recomendacoes_futuras": [
      "Ajuste simultâneo de múltiplos parâmetros relacionados à hipertermia para controlar a temperatura gerada e destruir o tecido maligno minimizando danos ao tecido saudável",
      "Desenvolvimento de diretrizes padronizadas e baseadas em evidências para aplicação segura das MNPs",
      "Aprimoramento de sistemas de coleta e reciclagem de MNPs ao fim do ciclo de vida para reduzir impacto ecológico",
      "Projeto de MNPs com componentes degradáveis ou revestimentos que facilitem a degradação em condições ambientais",
      "Realização de mais estudos numéricos com phantoms realistas e tecidos biológicos ao redor do cérebro usando o método MFH"
    ],
    "gaps_identificados": [
      "Falta de estudos numéricos extensivos com phantoms realistas e tecidos biológicos ao redor do cérebro usando o método multifísico para MFH no tratamento de GBM",
      "Estudos sobre MFH para GBM focaram apenas na distribuição de densidade de fluxo magnético ou simplificaram a geometria tumoral",
      "Necessidade de melhor determinação da dose térmica e estimativa da distribuição de temperatura no tecido alvo",
      "Ausência de padronização global para aplicação clínica de MNPs"
    ]
  },
  "q7": {
    "integracao_fisica": "O estudo aplica a equação de Rosensweig para calcular a potência dissipada pelas MNPs e os tempos de relaxação de Néel e Browniana, integrando princípios físicos do eletromagnetismo e da transferência de calor em meios porosos.",
    "integracao_engenharia": "O estudo utiliza modelagem multifísica computacional com equação de biocalor de Pennes, lei de Darcy para fluxo em meios porosos e equações de Navier-Stokes para fluxo sanguíneo em um phantom cerebral realista para planejamento de tratamento de hipertermia.",
    "integracao_biologia": "O estudo considera propriedades biológicas dos tecidos (perfusão sanguínea, metabolismo), mecanismos de internalização celular das MNPs, e avalia apoptose e necrose em células de glioblastoma em função da temperatura e duração do tratamento.",
    "integracao_materiais": "O estudo analisa o efeito do diâmetro e do material das MNPs (óxido de ferro, ferritas) nas propriedades de geração de calor, destacando que partículas acima de 15,8 nm produzem variações de temperatura significativamente maiores.",
    "mensagem_principal": "Para o tratamento eficaz do glioblastoma por MFH, múltiplos parâmetros devem ser ajustados simultaneamente — incluindo frequência e intensidade do AMF, diâmetro das MNPs, duração do tratamento e número de sítios de injeção — sendo a frequência o parâmetro de maior influência na geração de calor, enquanto o aumento da intensidade do campo permite um controle mais gradual da temperatura para hipertermia moderada."
  },
  "custom_id": "78__Investigating_the_effect_of_magnetic_field_and_nanoparticles"
}

File: data/extraidos/79__Magnetic_Nanoparticle-Mediated_Multimodal_Cancer_Therapy_Hyp.json
{
  "autores": "Pawar et al.",
  "ano": 2024,
  "periodico": "Advanced Therapeutics",
  "titulo": "Magnetic Nanoparticle-Mediated Multimodal Cancer Therapy: Hyperthermia, Controlled Drug Release, and Antibody-Based Precision",
  "doi": "10.1002/adtp.202400168",
  "tipo_estudo": "in vitro",
  "q1": {
    "conceito_tecnica": "A hipertermia magnética usa MNPs expostas a um campo magnético alternante (AMF) para gerar calor por meio de perdas de relaxação de Néel e Browniana. Esse calor eleva a temperatura tecidual para a faixa de 42–45 °C, capaz de destruir células cancerígenas.",
    "etapas_processo": [
      "Síntese solvotérmica de MNPs de Fe3O4 com forma esférica uniforme (~12 nm)",
      "Funcionalização das MNPs com quitosana (MNP-Chi)",
      "Carregamento do fármaco doxorrubicina (MNP-Chi-Dox)",
      "Conjugação de anticorpos anti-CA 15-3 ao nanoformulado (MNP-Chi-Dox-Ab)",
      "Aplicação de AMF para induzir hipertermia (~42 °C) e liberação controlada do fármaco",
      "Avaliação da citotoxicidade e apoptose em células MCF-7"
    ],
    "internalizacao_nps": "A conjugação de anticorpos anti-CA 15-3 à nanoformulação promove ligação específica aos antígenos presentes nas células cancerígenas, desencadeando a internalização do nanoformulado completo para dentro da célula.",
    "aplicacao_campo": "O AMF é aplicado externamente usando um sistema Easy Heat 8310 (Ambrell, UK) a 280 kHz de frequência e diferentes intensidades de campo (13,3; 20 e 26,7 kA m⁻¹), e a temperatura é monitorada em função do tempo.",
    "janela_termica_min_C": 42.0,
    "janela_termica_max_C": 45.0,
    "vias_morte_celular": [
      "apoptose",
      "necrose"
    ]
  },
  "q2": {
    "relaxacao_neel": true,
    "relaxacao_browniana": true,
    "perdas_histerese": false,
    "interacoes_coletivas": true,
    "nanoscale_heating": null,
    "forma_onda_campo": null,
    "mecanismo_dominante": "As MNPs geram calor principalmente por meio das perdas de relaxação de Néel e Browniana quando expostas ao AMF.",
    "descricao_mecanismo": "Quando MNPs superparamagnéticas são expostas a um campo magnético alternante, seus momentos magnéticos tentam acompanhar a oscilação do campo. A relaxação de Néel envolve a rotação do momento magnético dentro da partícula, enquanto a relaxação Browniana envolve a rotação física da própria partícula no meio. Ambos os processos dissipam energia na forma de calor, elevando a temperatura local ao redor das partículas."
  },
  "q3": {
    "material": "Fe3O4 (magnetita)",
    "composicao_quimica": "Fe3O4",
    "dopagem": null,
    "tamanho_nm": 12.0,
    "faixa_tamanho_min_nm": null,
    "faixa_tamanho_max_nm": null,
    "forma": "esférica",
    "arquitetura_multicore": false,
    "anisotropia": null,
    "revestimento": "quitosana",
    "material_autorregulavel": false,
    "SAR_W_g": 71.0,
    "ILP_nHm2_kg": null,
    "magnetizacao_saturacao_emu_g": 77.0,
    "relacao_estrutura_propriedade": "MNPs de ~12 nm com estrutura cúbica de magnetita exibem comportamento superparamagnético à temperatura ambiente (coercividade e remanência nulas), o que é essencial para evitar agregação e permitir translocalização magnética. O revestimento de quitosana reduz ligeiramente a magnetização de saturação (de 77 para 67,9 emu g⁻¹ na nanoformulação final), mas confere resposta termopH-responsiva para liberação controlada de fármaco."
  },
  "q4": {
    "amplitude_kA_m": 13.3,
    "frequencia_kHz": 280.0,
    "produto_Hf": 3724000000.0,
    "dentro_limite_seguranca": true,
    "tempo_tratamento_min": null,
    "forma_onda": null,
    "dosimetria_termica": "Temperatura em função do tempo medida por sensor de temperatura; SAR calculado pelo método da inclinação inicial (initial slope method) a partir das curvas de aquecimento",
    "distribuicao_espacial_calor": null,
    "padronizacao_reportada": false
  },
  "q5": {
    "tipo_estudo": "in vitro",
    "linhagem_celular": "MCF-7",
    "modelo_animal": null,
    "tipo_cancer": "mama",
    "concentracao_mg_mL": 7.0,
    "agregacao_discutida": false,
    "viscosidade_discutida": false,
    "imobilizacao_celular": false,
    "perfusao_discutida": false,
    "protein_corona": false,
    "biodistribuicao": false,
    "toxicidade_avaliada": true,
    "localizacao_intracelular": true,
    "apoptose": true,
    "necrose": true,
    "ferroptose": false,
    "imunomodulacao": false
  },
  "q6": {
    "limitacoes_reportadas": [
      "SAR values at higher magnetic fields for concentrations of 5 and 7 mg mL⁻¹ are not reported as the temperature exceeded the detection limit",
      "Para a concentração de 5 mg mL⁻¹ da nanoformulação, a temperatura atingida (35 °C) foi inferior à desejada para hipertermia, exigindo o uso de 7 mg mL⁻¹",
      "O estudo foi realizado apenas in vitro, sem validação in vivo",
      "A maioria das células em apoptose estava em estágio tardio (não em estágio precoce), limitando a interpretação do mecanismo temporal de morte celular"
    ],
    "problemas_SAR_ILP": false,
    "falta_padronizacao": false,
    "recomendacoes_futuras": [
      "Os autores indicam que o nanoformulado MNP-Chi-Dox-Ab merece exploração futura para validar sua eficácia terapêutica",
      "Estudos in vivo são necessários para confirmar o potencial terapêutico multimodal observado in vitro"
    ],
    "gaps_identificados": [
      "Ausência de estudos in vivo para validar a abordagem multimodal",
      "A abordagem combinando direcionamento ativo, hipertermia e liberação controlada de fármaco tem sido raramente aplicada até o momento",
      "Não foi avaliada a distribuição espacial do calor gerado dentro do ambiente celular",
      "Não foram reportados valores de ILP para comparação padronizada do desempenho de aquecimento"
    ]
  },
  "q7": {
    "integracao_fisica": "O estudo demonstra que MNPs superparamagnéticas de Fe3O4 (~12 nm) geram calor via relaxação de Néel e Browniana sob AMF, atingindo a temperatura hipertérmica de 42 °C com H = 13,3 kA m⁻¹ e f = 280 kHz dentro do critério de segurança de Brezovich.",
    "integracao_engenharia": "A nanoformulação foi bioengenheirada combinando síntese solvotérmica, funcionalização com quitosana termo-pH-responsiva, carregamento de doxorrubicina e conjugação de anticorpos, resultando em um sistema de liberação controlada ativado por pH, temperatura e AMF.",
    "integracao_biologia": "Estudos de citotoxicidade e citometria de fluxo em células MCF-7 demonstraram que a conjugação de anticorpos anti-CA 15-3 aumenta o direcionamento ativo e a internalização celular, elevando a morte por apoptose de 30% (condições fisiológicas) para 69% (condições hipertérmicas).",
    "integracao_materiais": "A quitosana como revestimento confere propriedades termo-pH-responsivas às MNPs, permitindo liberação de ~65% do fármaco em pH 5 e 42 °C, e até ~74% sob AMF, enquanto mantém a estrutura cristalina da magnetita e o comportamento superparamagnético.",
    "mensagem_principal": "O nanoformulado MNP-Chi-Dox-Ab representa uma plataforma multimodal promissora para terapia sinérgica do câncer de mama, combinando direcionamento ativo por anticorpos anti-CA 15-3, liberação controlada de doxorrubicina por estímulos de pH e temperatura, e hipertermia magnética, resultando em maior eficácia citotóxica e apoptose pronunciada em células MCF-7 em comparação com abordagens individuais."
  },
  "custom_id": "79__Magnetic_Nanoparticle-Mediated_Multimodal_Cancer_Therapy_Hyp"
}
