Repository: 220719/revisao-hipertermia

# 🧲 Revisão Sistemática — Hipertermia Magnética

Plataforma colaborativa para revisão sistemática de artigos científicos sobre hipertermia magnética para tratamento de câncer.

## Sobre o projeto

Este repositório contém o pipeline completo de extração, análise e consulta de artigos científicos sobre Magnetic Fluid Hyperthermia (MFH), desenvolvido para subsidiar a escrita de um artigo de revisão submetido a revista científica convidada.

### Grupo
- Luiz Fernando Cotica
- Gabriel Tolardo
- Anuar Mincache

File: data/extraidos/97__Energy_Transfer_from_Magnetic_Iron_Oxide_Nanoparticles-Impli.json
{
  "autores": "Tabacchi et al.",
  "ano": 2023,
  "periodico": "ACS Applied Nano Materials",
  "titulo": "Energy Transfer from Magnetic Iron Oxide Nanoparticles: Implications for Magnetic Hyperthermia",
  "doi": "10.1021/acsanm.3c01643",
  "tipo_estudo": "in silico",
  "q1": {
    "conceito_tecnica": "A hipertermia magnética de nanopartículas (MNH) é a capacidade de nanopartículas magnéticas de gerar aquecimento local quando remotamente aquecidas via campos magnéticos alternantes (AMF). Tal calor é transferido das NPs para o ambiente local, sendo efetivo apenas na escala nanométrica.",
    "etapas_processo": [
      "Aplicação de campo magnético alternante (AMF) às nanopartículas de óxido de ferro",
      "Transferência de energia para as NPs por relaxação de Néel ou Browniana",
      "Aquecimento local das NPs e aumento da população dos estados vibracionais dos átomos de Fe",
      "Transferência de calor por ressonância para as moléculas vizinhas via ligações covalentes e rede de ligações de hidrogênio do solvente"
    ],
    "internalizacao_nps": null,
    "aplicacao_campo": "O AMF é aplicado remotamente às nanopartículas, transferindo energia a elas por relaxação de Néel ou Browniana.",
    "janela_termica_min_C": null,
    "janela_termica_max_C": null,
    "vias_morte_celular": []
  },
  "q2": {
    "relaxacao_neel": true,
    "relaxacao_browniana": true,
    "perdas_histerese": null,
    "interacoes_coletivas": null,
    "nanoscale_heating": true,
    "forma_onda_campo": null,
    "mecanismo_dominante": "O mecanismo dominante de transferência de calor das NPs para o ambiente é a ressonância vibracional, operando na escala nanométrica.",
    "descricao_mecanismo": "Os átomos de Fe magnéticos das NPs, os átomos do grupo de ancoragem orgânico e as moléculas de água oscilam em frequências comuns na região de 100–350 cm⁻¹. Quando o AMF aquece as NPs, aumenta-se localmente a população dos estados vibracionais dos átomos de Fe; um fluxo líquido de energia ocorre por ressonância dos estados mais populados das NPs para os estados menos populados das espécies vizinhas. Esse mecanismo não difusivo (não-Fourier) é efetivo apenas em escala nanométrica, e ocorre tanto por ligações covalentes quanto pela rede de ligações de hidrogênio do solvente."
  },
  "q3": {
    "material": "maghemita (γ-Fe2O3)",
    "composicao_quimica": "Fe2.66O4 (maghemita, γ-Fe2O3)",
    "dopagem": null,
    "tamanho_nm": null,
    "faixa_tamanho_min_nm": null,
    "faixa_tamanho_max_nm": 40.0,
    "forma": "esférica",
    "arquitetura_multicore": null,
    "anisotropia": null,
    "revestimento": "APTES (aminopropil-trietoxissilano)",
    "material_autorregulavel": false,
    "SAR_W_g": 393.0,
    "ILP_nHm2_kg": null,
    "magnetizacao_saturacao_emu_g": null,
    "relacao_estrutura_propriedade": "A maghemita apresenta sítios vacantes de Fe com distribuição desordenada, o que influencia suas propriedades magnéticas ferrimagnéticas; o revestimento com APTES reduz a capacidade de aquecimento (SAR de 393 para 242 W/g) ao modificar a interface da nanopartícula."
  },
  "q4": {
    "amplitude_kA_m": null,
    "frequencia_kHz": 710.0,
    "produto_Hf": null,
    "dentro_limite_seguranca": null,
    "tempo_tratamento_min": null,
    "forma_onda": null,
    "dosimetria_termica": "SAR (taxa de absorção específica, W/g) medido com o sistema D500 series (Nanoscale Biomaterial) a 710 kHz e 300 Gauss",
    "distribuicao_espacial_calor": "O aquecimento é localizado em poucos nanômetros a partir da superfície das NPs, decaindo mais rapidamente do que previsto pela lei de Fourier difusiva.",
    "padronizacao_reportada": false
  },
  "q5": {
    "tipo_estudo": "in silico",
    "linhagem_celular": null,
    "modelo_animal": null,
    "tipo_cancer": null,
    "concentracao_mg_mL": 1.0,
    "agregacao_discutida": false,
    "viscosidade_discutida": false,
    "imobilizacao_celular": false,
    "perfusao_discutida": false,
    "protein_corona": false,
    "biodistribuicao": false,
    "toxicidade_avaliada": false,
    "localizacao_intracelular": false,
    "apoptose": false,
    "necrose": false,
    "ferroptose": false,
    "imunomodulacao": false
  },
  "q6": {
    "limitacoes_reportadas": [
      "O tamanho limitado do modelo computacional, imposto pela necessidade de descrição quântico-mecânica da estrutura eletrônica, não permite estimar o perfil de decaimento dos efeitos de MNH",
      "O modelo não permite uma estimativa direta por primeiros princípios da extensão espacial do fluxo de energia",
      "A questão de qual dos dois canais de transferência de energia (ligação covalente vs. rede de ligações de hidrogênio) é predominante permanece em aberto"
    ],
    "problemas_SAR_ILP": false,
    "falta_padronizacao": false,
    "recomendacoes_futuras": [
      "Investigar experimentalmente a contribuição relativa dos dois canais de fluxo de energia (covalente e via rede de H-bonds)",
      "Estender o estudo para diferentes materiais de revestimento das nanopartículas magnéticas",
      "Explorar o controle direcional do fluxo de calor das NPs para moléculas ancoradas (antibióticos, terapêuticos, enzimas) para sua ativação ou liberação"
    ],
    "gaps_identificados": [
      "O mecanismo microscópico de transferência de calor das NPs para o ambiente ainda era debatido antes deste trabalho",
      "A aplicabilidade do mecanismo de Fourier em escala nanométrica é questionável e não havia consenso sobre o mecanismo alternativo",
      "Não há evidências experimentais conclusivas que determinem qual canal de transferência de energia (covalente ou H-bond) predomina"
    ]
  },
  "q7": {
    "integracao_fisica": "O artigo propõe um mecanismo de transferência de calor por ressonância vibracional não-Fourier em escala nanométrica, baseado em teoria de resposta linear e dinâmica molecular de primeiros princípios.",
    "integracao_engenharia": "Os resultados fornecem base para a engenharia de nanopartículas magnéticas com controle direcional do fluxo de calor, visando a ativação ou liberação de moléculas funcionais ancoradas.",
    "integracao_biologia": "O mecanismo proposto explica como enzimas covalentemente ligadas às NPs podem ser ativadas localmente por AMF sem afetar enzimas não ligadas no mesmo meio reacional.",
    "integracao_materiais": "A caracterização estrutural por WAXTS com síncrotron e a modelagem atomística de slab de maghemita funcionalizada com APTES conectam propriedades estruturais (vacâncias, estequiometria, revestimento) ao comportamento térmico das NPs.",
    "mensagem_principal": "Este trabalho revela, pela primeira vez em nível atomístico, que a transferência de calor de nanopartículas de óxido de ferro magnéticas para o ambiente ocorre por um mecanismo de ressonância vibracional não-Fourier, operando tanto por ligações covalentes com a molécula de ancoragem quanto pela rede de ligações de hidrogênio do solvente, abrindo caminho para o controle direcionado do fluxo de energia em aplicações biomédicas e catalíticas."
  },
  "custom_id": "97__Energy_Transfer_from_Magnetic_Iron_Oxide_Nanoparticles-Impli"
}

File: data/extraidos/98__Fe3O4_Magnetic_Nanoparticles_Obtained_by_the_Novel_Aerosol-B.json
{
  "autores": "Pawlik et al.",
  "ano": 2023,
  "periodico": "Materials",
  "titulo": "Fe3O4 Magnetic Nanoparticles Obtained by the Novel Aerosol-Based Technique for Theranostic Applications",
  "doi": "10.3390/ma16196483",
  "tipo_estudo": "in vitro",
  "q1": {
    "conceito_tecnica": "A hipertermia magnética utiliza nanopartículas de óxido de ferro internalizadas em células cancerosas que, expostas a um campo magnético alternante, convertem energia em calor. Esse aumento de temperatura pode atingir 45 °C para hipertermia ou 60 °C e acima para termoablação.",
    "etapas_processo": [
      "Síntese das nanopartículas de Fe3O4 por técnica aerosol-based (co-precipitação avançada)",
      "Revestimento com TEA-oleato para estabilização em dispersão aquosa",
      "Separação por centrifugação em frações top e bottom",
      "Exposição das células cancerosas contendo NPs ao campo magnético alternante",
      "Conversão de energia magnética em calor pelas NPs"
    ],
    "internalizacao_nps": "As NPs penetram o interior das células por internalização vesicular, sendo acumuladas preferencialmente ao redor da membrana do núcleo celular, conforme demonstrado por imagens holotomográficas em células U118 e CHO-K1.",
    "aplicacao_campo": "As dispersões de NPs são expostas a campos magnéticos alternantes de diferentes frequências (109, 177, 266 e 532 kHz) e amplitudes (H = 5 kA/m e H = 15 kA/m) usando o sistema magneTherm.",
    "janela_termica_min_C": 45.0,
    "janela_termica_max_C": 60.0,
    "vias_morte_celular": [
      "necrose",
      "toxicidade"
    ]
  },
  "q2": {
    "relaxacao_neel": null,
    "relaxacao_browniana": true,
    "perdas_histerese": null,
    "interacoes_coletivas": true,
    "nanoscale_heating": null,
    "forma_onda_campo": null,
    "mecanismo_dominante": "A dissipação de energia em campos magnéticos de alta frequência é influenciada pelo mecanismo de relaxação das NPs e pelas interações magnéticas entre partículas nos aglomerados.",
    "descricao_mecanismo": "As NPs superparamagnéticas dissipam energia quando expostas a campos magnéticos alternantes, processo avaliado pelos parâmetros SLP e ILP. A presença de aglomerados maiores na fração 2AeroNPs-bottom resulta em maior momento magnético e maior SLP em comparação à fração 2AeroNPs-top. O artigo menciona que medições em glicerol podem alterar o mecanismo de relaxação das NPs em campos magnéticos de alta frequência, sugerindo que a viscosidade do meio influencia o mecanismo dominante."
  },
  "q3": {
    "material": "Fe3O4 (magnetita)",
    "composicao_quimica": "Fe3O4",
    "dopagem": null,
    "tamanho_nm": 5.5,
    "faixa_tamanho_min_nm": 5.0,
    "faixa_tamanho_max_nm": 6.0,
    "forma": "esférica",
    "arquitetura_multicore": true,
    "anisotropia": null,
    "revestimento": "TEA-oleato (Triethanolammonium oleate)",
    "material_autorregulavel": false,
    "SAR_W_g": null,
    "ILP_nHm2_kg": 0.1,
    "magnetizacao_saturacao_emu_g": 66.8,
    "relacao_estrutura_propriedade": "O tamanho ultrapequeno das NPs (5-6 nm) e a formação de aglomerados influenciam diretamente a magnetização de saturação e o desempenho em hipertermia; NPs menores apresentam menor Ms e menor SLP, enquanto aglomerados maiores (fração bottom) resultam em maior momento magnético e maior eficiência de aquecimento. O revestimento com TEA-oleato causa redução significativa do momento magnético das NPs."
  },
  "q4": {
    "amplitude_kA_m": 15.0,
    "frequencia_kHz": 532.0,
    "produto_Hf": 7980000000.0,
    "dentro_limite_seguranca": null,
    "tempo_tratamento_min": null,
    "forma_onda": null,
    "dosimetria_termica": "Método de slope corrigido (corrected slope method) aplicado às curvas T(t) obtidas em condições não-adiabáticas com registro a cada 0,5 s",
    "distribuicao_espacial_calor": null,
    "padronizacao_reportada": false
  },
  "q5": {
    "tipo_estudo": "in vitro",
    "linhagem_celular": "U118 (glioblastoma) e CHO-K1 (ovário de hamster chinês - células normais)",
    "modelo_animal": null,
    "tipo_cancer": "glioblastoma",
    "concentracao_mg_mL": 0.02,
    "agregacao_discutida": true,
    "viscosidade_discutida": true,
    "imobilizacao_celular": false,
    "perfusao_discutida": true,
    "protein_corona": false,
    "biodistribuicao": false,
    "toxicidade_avaliada": true,
    "localizacao_intracelular": true,
    "apoptose": false,
    "necrose": true,
    "ferroptose": false,
    "imunomodulacao": false
  },
  "q6": {
    "limitacoes_reportadas": [
      "Valores de SLP e ILP relativamente baixos em comparação com NPs de magnetita co-precipitadas por métodos convencionais",
      "Formação inevitável de aglomerados de NPs durante a síntese, dificultando a obtenção de NPs completamente dispersas",
      "O ácido cítrico aplicado na última etapa não foi suficiente para desfazer completamente os aglomerados",
      "O TEA-oleato estabiliza os aglomerados em vez das NPs individuais",
      "Estudos mais aprofundados sobre o mecanismo de interação tóxica entre NPs e células normais e cancerosas ainda precisam ser realizados"
    ],
    "problemas_SAR_ILP": true,
    "falta_padronizacao": false,
    "recomendacoes_futuras": [
      "Realizar estudos mais extensos sobre o efeito tóxico das NPs em células normais e cancerosas",
      "Investigar o mecanismo de interações entre as células e as NPs",
      "Confirmar a estabilidade de agregação por medições ao longo do tempo",
      "Otimizar as condições de síntese para reduzir ainda mais a formação de aglomerados"
    ],
    "gaps_identificados": [
      "Mecanismo exato de dissipação de energia em campos de alta frequência não completamente elucidado",
      "Impacto do revestimento TEA-oleato sobre as propriedades magnéticas não completamente compreendido",
      "Ausência de estudos in vivo para validar aplicações teranósticas",
      "Falta de dados sobre o produto H×f em relação aos limites de segurança biológica"
    ]
  },
  "q7": {
    "integracao_fisica": "O artigo contribui para a física ao caracterizar as propriedades magnéticas (magnetização de saturação, espectroscopia Mössbauer, SLP e ILP) de NPs ultrapequeñas superparamagnéticas obtidas por técnica aerosol inovadora, evidenciando o papel das interações coletivas entre partículas nos aglomerados.",
    "integracao_engenharia": "O artigo apresenta uma nova técnica aerosol-based de síntese de NPs de Fe3O4 que permite produção contínua, controle de tamanho por variação de parâmetros do processo e manutenção de atmosfera protetora de gás inerte, sendo uma alternativa barata e eficiente às técnicas convencionais.",
    "integracao_biologia": "O estudo demonstra que as NPs de Fe3O4 revestidas com TEA-oleato apresentam maior toxicidade para células cancerosas (U118 glioblastoma) do que para células normais (CHO-K1), sendo internalizadas por ambos os tipos celulares com acúmulo preferencial ao redor do núcleo celular.",
    "integracao_materiais": "O trabalho demonstra que o revestimento com TEA-oleato estabiliza dispersões aquosas de NPs por meses sem sedimentação, e que a separação por centrifugação em frações top e bottom permite controlar a distribuição de tamanho e as propriedades magnéticas dos aglomerados.",
    "mensagem_principal": "A técnica aerosol-based inovadora permite a síntese de NPs de Fe3O4 ultrapequeñas (~5-6 nm) com distribuição de tamanho estreita e potencial teranóstico, combinando aplicação como agente de contraste em MRI e em hipertermia magnética anticâncer, com maior toxicidade seletiva para células cancerosas do que para células normais."
  },
  "custom_id": "98__Fe3O4_Magnetic_Nanoparticles_Obtained_by_the_Novel_Aerosol-B"
}
